Repository: CleisonManriqueAguirre/postprocessing_test

# Data postprocessing

Postprocess data from INSTRON raw data for copmression , flexion and interlaminar shear purposes . Code can be extended

File: flexion/5_axis/New folder/Specimen_RawData_11.csv (part 1 of 6)
Specimen properties : Specimen label,"F4"
Specimen properties : Support span,"72.00",mm
Specimen properties : Thickness,"5.42",mm
Specimen properties : Width,"13.48",mm
Maximum Load : Maximum Load,"758.8",N
Tangent Modulus of Elasticity : Tangent Modulus of Elasticity,"22977500106.65960",Pa
Test : Rate 1,"1.00000",mm/min
Specimen notes : Specimen note 1,""

Time,Displacement,Load,Flexure extension,Corrected extension,Flexure strain (Corrected extension),Flexure stress
(s),(mm),(N),(mm),(mm),(mm/mm),(MPa)
"0.00000","-0.00006","49.44160","0.08134","-1.05568","0.00051","13.48428"
"0.10000","0.00005","49.46099","0.08145","-1.05557","0.00051","13.48957"
"0.20000","0.00101","49.79950","0.08237","-1.05466","0.00052","13.58189"
"0.30000","0.00241","50.42055","0.08368","-1.05334","0.00052","13.75127"
"0.40000","0.00427","51.46162","0.08540","-1.05162","0.00054","14.03520"
"0.50000","0.00638","52.47725","0.08738","-1.04965","0.00055","14.31220"
"0.60000","0.00785","53.27160","0.08874","-1.04828","0.00056","14.52884"
"0.70000","0.00940","54.05165","0.09018","-1.04684","0.00057","14.74159"
"0.80000","0.01162","55.11835","0.09226","-1.04476","0.00058","15.03251"
"0.90000","0.01312","55.83270","0.09367","-1.04336","0.00059","15.22734"
"1.00000","0.01452","56.62250","0.09496","-1.04207","0.00060","15.44274"
"1.10000","0.01626","57.28397","0.09661","-1.04042","0.00061","15.62314"
"1.20000","0.01802","58.25153","0.09825","-1.03878","0.00062","15.88703"
"1.30000","0.01952","58.91294","0.09967","-1.03735","0.00063","16.06742"
"1.40000","0.02115","59.77958","0.10120","-1.03582","0.00063","16.30377"
"1.50000","0.02337","60.77934","0.10330","-1.03372","0.00065","16.57644"
"1.60000","0.02470","61.54577","0.10455","-1.03248","0.00066","16.78547"
"1.70000","0.02613","62.24380","0.10590","-1.03113","0.00066","16.97584"
"1.80000","0.02798","63.14592","0.10764","-1.02938","0.00068","17.22188"
"1.90000","0.02974","63.94546","0.10931","-1.02772","0.00069","17.43994"
"2.00000","0.03119","64.65982","0.11067","-1.02635","0.00069","17.63477"
"2.10000","0.03281","65.37130","0.11220","-1.02482","0.00070","17.82881"
"2.20000","0.03495","66.43442","0.11423","-1.02280","0.00072","18.11876"
"2.30000","0.03637","67.12676","0.11557","-1.02146","0.00072","18.30758"
"2.40000","0.03784","67.79584","0.11695","-1.02008","0.00073","18.49006"
"2.50000","0.03975","68.61008","0.11877","-1.01825","0.00075","18.71213"
"2.60000","0.04132","69.52383","0.12023","-1.01680","0.00075","18.96134"
"2.70000","0.04281","70.29692","0.12163","-1.01539","0.00076","19.17218"
"2.80000","0.04460","71.17544","0.12332","-1.01371","0.00077","19.41178"
"2.90000","0.04662","72.13602","0.12523","-1.01180","0.00079","19.67377"
"3.00000","0.04800","72.86488","0.12652","-1.01050","0.00079","19.87255"
"3.10000","0.04945","73.48241","0.12790","-1.00913","0.00080","20.04097"
"3.20000","0.05142","74.50568","0.12975","-1.00728","0.00081","20.32004"
"3.30000","0.05300","75.26094","0.13124","-1.00578","0.00082","20.52603"
"3.40000","0.05445","76.03336","0.13260","-1.00443","0.00083","20.73669"
"3.50000","0.05629","76.91499","0.13434","-1.00269","0.00084","20.97714"
"3.60000","0.05830","78.00388","0.13622","-1.00080","0.00085","21.27411"
"3.70000","0.05968","78.49032","0.13754","-0.99949","0.00086","21.40678"
"3.80000","0.06114","79.30712","0.13891","-0.99812","0.00087","21.62955"
"3.90000","0.06308","80.15688","0.14074","-0.99628","0.00088","21.86130"
"4.00000","0.06462","80.98394","0.14219","-0.99484","0.00089","22.08687"
"4.10000","0.06613","81.71484","0.14362","-0.99341","0.00090","22.28621"
"4.20000","0.06806","82.64294","0.14544","-0.99159","0.00091","22.53933"
"4.30000","0.06988","83.48783","0.14715","-0.98987","0.00092","22.76976"
"4.40000","0.07126","84.24688","0.14845","-0.98858","0.00093","22.97678"
"4.50000","0.07286","84.90633","0.14997","-0.98705","0.00094","23.15663"
"4.60000","0.07483","85.93033","0.15182","-0.98521","0.00095","23.43591"
"4.70000","0.07624","86.52924","0.15317","-0.98386","0.00096","23.59925"
"4.80000","0.07772","87.27329","0.15456","-0.98247","0.00097","23.80218"
"4.90000","0.07978","88.25850","0.15652","-0.98051","0.00098","24.07087"
"5.00000","0.08150","88.96795","0.15817","-0.97885","0.00099","24.26436"
"5.10000","0.08295","89.62309","0.15955","-0.97747","0.00100","24.44304"
"5.20000","0.08454","90.47285","0.16107","-0.97596","0.00101","24.67479"
"5.30000","0.08645","91.29805","0.16289","-0.97413","0.00102","24.89985"
"5.40000","0.08792","91.97478","0.16429","-0.97273","0.00103","25.08442"
"5.50000","0.08944","92.62199","0.16575","-0.97127","0.00104","25.26093"
"5.60000","0.09156","93.74405","0.16776","-0.96927","0.00105","25.56695"
"5.70000","0.09316","94.48463","0.16929","-0.96774","0.00106","25.76893"
"5.80000","0.09450","94.93816","0.17058","-0.96644","0.00107","25.89263"
"5.90000","0.09623","95.74410","0.17224","-0.96479","0.00108","26.11243"
"6.00000","0.09817","96.77477","0.17408","-0.96295","0.00109","26.39353"
"6.10000","0.09958","97.33768","0.17543","-0.96159","0.00110","26.54705"
"6.20000","0.10110","98.04069","0.17688","-0.96015","0.00111","26.73878"
"6.30000","0.10322","99.11127","0.17890","-0.95812","0.00112","27.03076"
"6.40000","0.10481","99.82858","0.18042","-0.95661","0.00113","27.22640"
"6.50000","0.10618","100.48208","0.18172","-0.95531","0.00114","27.40463"
"6.60000","0.10794","101.14150","0.18342","-0.95361","0.00115","27.58447"
"6.70000","0.10977","101.98531","0.18516","-0.95186","0.00116","27.81460"
"6.80000","0.11121","102.66261","0.18654","-0.95049","0.00117","27.99933"
"6.90000","0.11280","103.45077","0.18806","-0.94897","0.00118","28.21428"
"7.00000","0.11494","104.26551","0.19011","-0.94692","0.00119","28.43649"
"7.10000","0.11641","105.06698","0.19151","-0.94552","0.00120","28.65507"
"7.20000","0.11783","105.56537","0.19288","-0.94415","0.00121","28.79100"
"7.30000","0.11972","106.53549","0.19468","-0.94235","0.00122","29.05558"
"7.40000","0.12146","107.35909","0.19633","-0.94070","0.00123","29.28020"
"7.50000","0.12281","107.86499","0.19763","-0.93940","0.00124","29.41818"
"7.60000","0.12443","108.56411","0.19918","-0.93784","0.00125","29.60885"
"7.70000","0.12663","109.60990","0.20128","-0.93575","0.00126","29.89407"
"7.80000","0.12810","110.34076","0.20268","-0.93435","0.00127","30.09340"
"7.90000","0.12949","110.85041","0.20402","-0.93301","0.00128","30.23240"
"8.00000","0.13140","111.78275","0.20583","-0.93119","0.00129","30.48668"
"8.10000","0.13305","112.60684","0.20740","-0.92962","0.00130","30.71143"
"8.20000","0.13449","113.06583","0.20880","-0.92822","0.00131","30.83661"
"8.30000","0.13618","113.98783","0.21040","-0.92662","0.00132","31.08807"
"8.40000","0.13827","114.90806","0.21240","-0.92462","0.00133","31.33905"
"8.50000","0.13967","115.45689","0.21375","-0.92327","0.00134","31.48873"
"8.60000","0.14111","116.20557","0.21512","-0.92191","0.00135","31.69292"
"8.70000","0.14313","117.10067","0.21705","-0.91998","0.00136","31.93704"
"8.80000","0.14473","117.86556","0.21857","-0.91846","0.00137","32.14565"
"8.90000","0.14617","118.45496","0.21996","-0.91707","0.00138","32.30640"
"9.00000","0.14789","119.30371","0.22159","-0.91544","0.00139","32.53788"
"9.10000","0.14993","120.24553","0.22354","-0.91349","0.00140","32.79474"
"9.20000","0.15131","120.73142","0.22488","-0.91215","0.00141","32.92726"
"9.30000","0.15278","121.41811","0.22628","-0.91075","0.00142","33.11454"
"9.40000","0.15482","122.43259","0.22822","-0.90881","0.00143","33.39122"
"9.50000","0.15635","123.06665","0.22969","-0.90734","0.00144","33.56415"
"9.60000","0.15779","123.65756","0.23107","-0.90596","0.00145","33.72531"
"9.70000","0.15964","124.66948","0.23282","-0.90421","0.00146","34.00129"
"9.80000","0.16156","125.52629","0.23465","-0.90237","0.00147","34.23497"
"9.90000","0.16296","126.16228","0.23599","-0.90104","0.00148","34.40842"
"10.00000","0.16449","126.76193","0.23747","-0.89956","0.00149","34.57197"
"10.10000","0.16652","127.79419","0.23939","-0.89763","0.00150","34.85350"
"10.20000","0.16798","128.43112","0.24079","-0.89624","0.00151","35.02721"
"10.30000","0.16943","129.11177","0.24217","-0.89485","0.00152","35.21284"
"10.40000","0.17135","130.09085","0.24400","-0.89303","0.00153","35.47987"
"10.50000","0.17327","130.98796","0.24583","-0.89119","0.00154","35.72454"
"10.60000","0.17459","131.58617","0.24710","-0.88993","0.00155","35.88769"
"10.70000","0.17617","132.24747","0.24861","-0.88842","0.00156","36.06805"
"10.80000","0.17820","133.27203","0.25054","-0.88649","0.00157","36.34748"
"10.90000","0.17964","133.87015","0.25192","-0.88510","0.00158","36.51060"
"11.00000","0.18113","134.51888","0.25335","-0.88368","0.00159","36.68753"
"11.10000","0.18312","135.67616","0.25523","-0.88179","0.00160","37.00316"
"11.20000","0.18482","136.45444","0.25686","-0.88017","0.00161","37.21542"
"11.30000","0.18621","136.99872","0.25819","-0.87884","0.00162","37.36386"
"11.40000","0.18786","137.86134","0.25975","-0.87727","0.00163","37.59913"
"11.50000","0.18989","138.90572","0.26168","-0.87534","0.00164","37.88396"
"11.60000","0.19129","139.53236","0.26302","-0.87401","0.00165","38.05487"
"11.70000","0.19277","140.25214","0.26443","-0.87260","0.00166","38.25117"
"11.80000","0.19489","141.21349","0.26646","-0.87057","0.00167","38.51336"
"11.90000","0.19645","142.01175","0.26794","-0.86909","0.00168","38.73108"
"12.00000","0.19783","142.63014","0.26926","-0.86777","0.00169","38.89973"
"12.10000","0.19954","143.47705","0.27089","-0.86614","0.00170","39.13071"
"12.20000","0.20151","144.51161","0.27276","-0.86427","0.00171","39.41287"
"12.30000","0.20293","145.09952","0.27412","-0.86291","0.00172","39.57321"
"12.40000","0.20442","145.81932","0.27554","-0.86149","0.00173","39.76952"
"12.50000","0.20662","147.00160","0.27762","-0.85940","0.00174","40.09196"
"12.60000","0.20808","147.76538","0.27901","-0.85802","0.00175","40.30027"
"12.70000","0.20951","148.29161","0.28039","-0.85664","0.00176","40.44379"
"12.80000","0.21126","149.22403","0.28205","-0.85498","0.00177","40.69809"
"12.90000","0.21311","150.20612","0.28381","-0.85322","0.00178","40.96594"
"13.00000","0.21455","150.87570","0.28518","-0.85184","0.00179","41.14856"
"13.10000","0.21611","151.71465","0.28666","-0.85037","0.00180","41.37736"
"13.20000","0.21835","152.87915","0.28879","-0.84824","0.00181","41.69496"
"13.30000","0.21971","153.42230","0.29009","-0.84694","0.00182","41.84309"
"13.40000","0.22114","154.16754","0.29145","-0.84558","0.00183","42.04634"
"13.50000","0.22297","155.03888","0.29319","-0.84384","0.00184","42.28399"
"13.60000","0.22481","156.03076","0.29494","-0.84209","0.00185","42.55450"
"13.70000","0.22627","156.68990","0.29633","-0.84070","0.00186","42.73427"
"13.80000","0.22778","157.42511","0.29777","-0.83926","0.00187","42.93478"
"13.90000","0.22997","158.58633","0.29986","-0.83717","0.00188","43.25149"
"14.00000","0.23135","159.22964","0.30119","-0.83584","0.00189","43.42694"
"14.10000","0.23284","159.90596","0.30262","-0.83441","0.00190","43.61139"
"14.20000","0.23472","160.94833","0.30441","-0.83262","0.00191","43.89568"
"14.30000","0.23638","161.77399","0.30600","-0.83103","0.00192","44.12086"
"14.40000","0.23787","162.40172","0.30743","-0.82959","0.00193","44.29206"
"14.50000","0.23952","163.36061","0.30901","-0.82802","0.00194","44.55358"
"14.60000","0.24170","164.48257","0.31109","-0.82594","0.00195","44.85958"
"14.70000","0.24300","164.97981","0.31235","-0.82468","0.00196","44.99519"
"14.80000","0.24449","165.80124","0.31377","-0.82326","0.00197","45.21922"
"14.90000","0.24637","166.74640","0.31557","-0.82146","0.00198","45.47699"
"15.00000","0.24801","167.63100","0.31713","-0.81989","0.00199","45.71825"
"15.10000","0.24951","168.24898","0.31858","-0.81845","0.00200","45.88680"
"15.20000","0.25121","169.15373","0.32020","-0.81683","0.00201","46.13355"
"15.30000","0.25328","170.24995","0.32218","-0.81485","0.00202","46.43252"
"15.40000","0.25468","170.82805","0.32353","-0.81349","0.00203","46.59019"
"15.50000","0.25613","171.58728","0.32492","-0.81211","0.00204","46.79725"
"15.60000","0.25806","172.74649","0.32674","-0.81028","0.00205","47.11341"
"15.70000","0.25962","173.36682","0.32825","-0.80878","0.00206","47.28259"
"15.80000","0.26117","174.21417","0.32973","-0.80730","0.00207","47.51369"
"15.90000","0.26300","175.17972","0.33148","-0.80555","0.00208","47.77702"
"16.00000","0.26492","176.06186","0.33332","-0.80370","0.00209","48.01761"
"16.10000","0.26632","176.89830","0.33465","-0.80238","0.00210","48.24574"
"16.20000","0.26783","177.49898","0.33611","-0.80092","0.00211","48.40956"
"16.30000","0.26981","178.62038","0.33799","-0.79903","0.00212","48.71540"
"16.40000","0.27131","179.39690","0.33943","-0.79759","0.00213","48.92718"
"16.50000","0.27278","180.04012","0.34085","-0.79618","0.00214","49.10261"
"16.60000","0.27470","181.01031","0.34269","-0.79434","0.00215","49.36721"
"16.70000","0.27653","182.03864","0.34442","-0.79260","0.00216","49.64767"
"16.80000","0.27798","182.57066","0.34583","-0.79120","0.00217","49.79277"
"16.90000","0.27957","183.43958","0.34735","-0.78968","0.00218","50.02975"
"17.00000","0.28144","184.47002","0.34913","-0.78789","0.00219","50.31078"
"17.10000","0.28291","185.11766","0.35055","-0.78648","0.00220","50.48742"
"17.20000","0.28446","185.92107","0.35203","-0.78500","0.00221","50.70653"
"17.30000","0.28653","187.04956","0.35400","-0.78303","0.00222","51.01431"
"17.40000","0.28816","187.85373","0.35556","-0.78147","0.00223","51.23363"
"17.50000","0.28959","188.52840","0.35693","-0.78009","0.00224","51.41763"
"17.60000","0.29116","189.32645","0.35844","-0.77859","0.00225","51.63528"
"17.70000","0.29317","190.40546","0.36036","-0.77667","0.00226","51.92956"
"17.80000","0.29459","191.01952","0.36172","-0.77530","0.00227","52.09704"
"17.90000","0.29609","191.88318","0.36315","-0.77388","0.00228","52.33258"
"18.00000","0.29825","193.07286","0.36521","-0.77181","0.00229","52.65705"
"18.10000","0.29982","193.81296","0.36672","-0.77031","0.00230","52.85890"
"18.20000","0.30125","194.30093","0.36811","-0.76892","0.00231","52.99198"
"18.30000","0.30288","195.31467","0.36965","-0.76738","0.00232","53.26846"
"18.40000","0.30474","196.20457","0.37144","-0.76559","0.00233","53.51117"
"18.50000","0.30626","197.07426","0.37288","-0.76415","0.00234","53.74836"
"18.60000","0.30777","197.76346","0.37433","-0.76270","0.00235","53.93632"
"18.70000","0.30996","198.96895","0.37642","-0.76061","0.00236","54.26510"
"18.80000","0.31143","199.63422","0.37783","-0.75920","0.00237","54.44654"
"18.90000","0.31286","200.41000","0.37920","-0.75783","0.00238","54.65812"
"19.00000","0.31464","201.28819","0.38090","-0.75612","0.00239","54.89763"
"19.10000","0.31642","202.26122","0.38261","-0.75442","0.00240","55.16300"
"19.20000","0.31787","202.94781","0.38400","-0.75303","0.00241","55.35026"
"19.30000","0.31941","203.71410","0.38548","-0.75155","0.00242","55.55925"
"19.40000","0.32166","205.04277","0.38762","-0.74940","0.00243","55.92162"
"19.50000","0.32308","205.55202","0.38900","-0.74803","0.00244","56.06051"
"19.60000","0.32453","206.24690","0.39039","-0.74663","0.00245","56.25002"
"19.70000","0.32632","207.26447","0.39211","-0.74492","0.00246","56.52755"
"19.80000","0.32808","208.11259","0.39379","-0.74323","0.00247","56.75886"
"19.90000","0.32952","208.75519","0.39519","-0.74184","0.00248","56.93411"
"20.00000","0.33114","209.68153","0.39673","-0.74030","0.00249","57.18676"
"20.10000","0.33335","210.80519","0.39885","-0.73818","0.00250","57.49321"
"20.20000","0.33467","211.59836","0.40011","-0.73692","0.00251","57.70953"
"20.30000","0.33612","212.18974","0.40151","-0.73552","0.00252","57.87082"
"20.40000","0.33805","213.18593","0.40336","-0.73367","0.00253","58.14252"
"20.50000","0.33973","214.06093","0.40497","-0.73205","0.00254","58.38116"
"20.60000","0.34118","214.76021","0.40637","-0.73066","0.00255","58.57187"
"20.70000","0.34282","215.60934","0.40794","-0.72909","0.00256","58.80346"
"20.80000","0.34498","216.83981","0.41000","-0.72703","0.00257","59.13905"
"20.90000","0.34636","217.35841","0.41134","-0.72569","0.00258","59.28048"
"21.00000","0.34783","218.17110","0.41274","-0.72429","0.00259","59.50213"
"21.10000","0.34975","219.25301","0.41457","-0.72246","0.00260","59.79720"
"21.20000","0.35134","219.99509","0.41611","-0.72092","0.00261","59.99959"
"21.30000","0.35283","220.75029","0.41754","-0.71949","0.00262","60.20555"
"21.40000","0.35460","221.60718","0.41923","-0.71779","0.00263","60.43925"
"21.50000","0.35662","222.68591","0.42117","-0.71586","0.00264","60.73346"
"21.60000","0.35798","223.48433","0.42246","-0.71457","0.00265","60.95121"
"21.70000","0.35948","224.08078","0.42392","-0.71311","0.00266","61.11388"
"21.80000","0.36155","225.28755","0.42589","-0.71114","0.00267","61.44301"
"21.90000","0.36297","225.87990","0.42726","-0.70976","0.00268","61.60456"
"22.00000","0.36442","226.63858","0.42866","-0.70837","0.00269","61.81148"
"22.10000","0.36630","227.61163","0.43045","-0.70657","0.00270","62.07686"
"22.20000","0.36826","228.73640","0.43233","-0.70470","0.00271","62.38362"
"22.30000","0.36964","229.27527","0.43366","-0.70336","0.00272","62.53059"
"22.40000","0.37118","230.09845","0.43513","-0.70189","0.00273","62.75509"
"22.50000","0.37318","231.14558","0.43705","-0.69997","0.00274","63.04068"
"22.60000","0.37461","231.80746","0.43843","-0.69859","0.00275","63.22120"
"22.70000","0.37609","232.50284","0.43985","-0.69717","0.00276","63.41085"
"22.80000","0.37806","233.71701","0.44173","-0.69530","0.00277","63.74199"
"22.90000","0.37985","234.56912","0.44345","-0.69358","0.00278","63.97438"
"23.00000","0.38124","235.20071","0.44478","-0.69224","0.00279","64.14664"
"23.10000","0.38282","236.00613","0.44631","-0.69072","0.00280","64.36630"
"23.20000","0.38488","237.17606","0.44827","-0.68875","0.00281","64.68538"
"23.30000","0.38627","237.76102","0.44961","-0.68741","0.00282","64.84492"
"23.40000","0.38779","238.48631","0.45108","-0.68595","0.00283","65.04272"
"23.50000","0.38977","239.57570","0.45297","-0.68406","0.00284","65.33984"
"23.60000","0.39148","240.47102","0.45461","-0.68242","0.00285","65.58402"
"23.70000","0.39289","241.09802","0.45596","-0.68106","0.00286","65.75502"
"23.80000","0.39452","241.93065","0.45753","-0.67949","0.00287","65.98211"
"23.90000","0.39656","243.00064","0.45948","-0.67754","0.00288","66.27393"
"24.00000","0.39791","243.60915","0.46079","-0.67624","0.00289","66.43989"
"24.10000","0.39941","244.31448","0.46223","-0.67479","0.00290","66.63226"
"24.20000","0.40155","245.59752","0.46427","-0.67276","0.00291","66.98218"
"24.30000","0.40311","246.27417","0.46578","-0.67125","0.00292","67.16672"
"24.40000","0.40455","247.11136","0.46716","-0.66987","0.00293","67.39505"
"24.50000","0.40627","247.89510","0.46882","-0.66821","0.00294","67.60880"
"24.60000","0.40816","248.88580","0.47063","-0.66639","0.00295","67.87900"
"24.70000","0.40956","249.54605","0.47198","-0.66504","0.00296","68.05907"
"24.80000","0.41108","250.17995","0.47345","-0.66358","0.00297","68.23195"
"24.90000","0.41331","251.58797","0.47557","-0.66145","0.00298","68.61596"
"25.00000","0.41479","252.26894","0.47700","-0.66003","0.00299","68.80168"
"25.10000","0.41616","252.73233","0.47833","-0.65869","0.00300","68.92806"
"25.20000","0.41795","253.74957","0.48004","-0.65698","0.00301","69.20550"
"25.30000","0.41984","254.84926","0.48186","-0.65517","0.00302","69.50542"
"25.40000","0.42124","255.42126","0.48321","-0.65382","0.00303","69.66142"
"25.50000","0.42280","256.19302","0.48471","-0.65232","0.00304","69.87190"
"25.60000","0.42492","257.39960","0.48674","-0.65028","0.00305","70.20097"
"25.70000","0.42637","258.06726","0.48813","-0.64889","0.00306","70.38306"
"25.80000","0.42779","258.80081","0.48950","-0.64753","0.00307","70.58313"
"25.90000","0.42965","259.61716","0.49130","-0.64573","0.00308","70.80577"
"26.00000","0.43147","260.61124","0.49305","-0.64398","0.00309","71.07689"
"26.10000","0.43288","261.32037","0.49440","-0.64263","0.00310","71.27029"
"26.20000","0.43445","261.98715","0.49591","-0.64111","0.00311","71.45215"
"26.30000","0.43667","263.27600","0.49803","-0.63899","0.00312","71.80366"
"26.40000","0.43799","263.89392","0.49931","-0.63772","0.00313","71.97218"
"26.50000","0.43944","264.63614","0.50071","-0.63632","0.00314","72.17461"
"26.60000","0.44136","265.60248","0.50255","-0.63448","0.00315","72.43816"
"26.70000","0.44309","266.52634","0.50421","-0.63281","0.00316","72.69012"
"26.80000","0.44453","267.05273","0.50560","-0.63142","0.00317","72.83369"
"26.90000","0.44614","267.90552","0.50715","-0.62987","0.00318","73.06627"
"27.00000","0.44835","269.26724","0.50926","-0.62776","0.00319","73.43765"
"27.10000","0.44967","269.72968","0.51054","-0.62649","0.00320","73.56377"
"27.20000","0.45112","270.44452","0.51194","-0.62509","0.00321","73.75874"
"27.30000","0.45309","271.53589","0.51382","-0.62321","0.00322","74.05639"
"27.40000","0.45469","272.28555","0.51536","-0.62166","0.00323","74.26084"
"27.50000","0.45618","273.02548","0.51680","-0.62023","0.00324","74.46265"
"27.60000","0.45794","273.92084","0.51849","-0.61853","0.00325","74.70684"
"27.70000","0.46000","274.98694","0.52046","-0.61656","0.00326","74.99760"
"27.80000","0.46128","275.52866","0.52171","-0.61531","0.00327","75.14534"
"27.90000","0.46279","276.36603","0.52315","-0.61387","0.00328","75.37372"
"28.00000","0.46478","277.41418","0.52506","-0.61197","0.00329","75.65958"
"28.10000","0.46637","278.15628","0.52659","-0.61043","0.00330","75.86198"
"28.20000","0.46783","278.83377","0.52801","-0.60902","0.00331","76.04675"
"28.30000","0.46960","279.74799","0.52970","-0.60733","0.00332","76.29608"
"28.40000","0.47156","280.83737","0.53158","-0.60545","0.00333","76.59319"
"28.50000","0.47296","281.47528","0.53293","-0.60410","0.00334","76.76717"
"28.60000","0.47449","282.13931","0.53441","-0.60262","0.00335","76.94827"
"28.70000","0.47649","283.18396","0.53633","-0.60070","0.00336","77.23318"
"28.80000","0.47797","283.93207","0.53775","-0.59927","0.00337","77.43722"
"28.90000","0.47947","284.70407","0.53919","-0.59783","0.00338","77.64777"
"29.00000","0.48140","285.69733","0.54104","-0.59598","0.00339","77.91866"
"29.10000","0.48323","286.66385","0.54280","-0.59423","0.00341","78.18226"
"29.20000","0.48460","287.29544","0.54413","-0.59290","0.00341","78.35452"
"29.30000","0.48617","288.04138","0.54563","-0.59139","0.00342","78.55795"
"29.40000","0.48813","289.05594","0.54752","-0.58950","0.00343","78.83466"
"29.50000","0.48961","289.78937","0.54894","-0.58809","0.00344","79.03468"
"29.60000","0.49112","290.60468","0.55039","-0.58664","0.00345","79.25704"
"29.70000","0.49317","291.75504","0.55236","-0.58466","0.00347","79.57079"
"29.80000","0.49485","292.51471","0.55400","-0.58303","0.00348","79.77797"
"29.90000","0.49625","293.15225","0.55535","-0.58167","0.00348","79.95185"
"30.00000","0.49785","293.92355","0.55690","-0.58013","0.00349","80.16221"
"30.10000","0.49977","295.00549","0.55875","-0.57828","0.00351","80.45729"
"30.20000","0.50124","295.64282","0.56018","-0.57685","0.00351","80.63110"
"30.30000","0.50280","296.41449","0.56169","-0.57534","0.00352","80.84157"
"30.40000","0.50492","297.50961","0.56373","-0.57330","0.00354","81.14024"
"30.50000","0.50646","298.39630","0.56521","-0.57182","0.00355","81.38206"
"30.60000","0.50790","298.97528","0.56661","-0.57042","0.00355","81.53997"
"30.70000","0.50954","299.76031","0.56820","-0.56883","0.00356","81.75407"
"30.80000","0.51148","300.80115","0.57007","-0.56696","0.00358","82.03794"
"30.90000","0.51290","301.38861","0.57145","-0.56557","0.00358","82.19817"
"31.00000","0.51441","302.18140","0.57291","-0.56411","0.00359","82.41438"
"31.10000","0.51659","303.38022","0.57501","-0.56202","0.00361","82.74134"
"31.20000","0.51810","304.08981","0.57646","-0.56056","0.00362","82.93487"
"31.30000","0.51955","304.74472","0.57788","-0.55915","0.00363","83.11348"
"31.40000","0.52131","305.72302","0.57957","-0.55746","0.00364","83.38029"
"31.50000","0.52305","306.50684","0.58126","-0.55577","0.00365","83.59406"
"31.60000","0.52453","307.11777","0.58270","-0.55433","0.00366","83.76069"
"31.70000","0.52613","307.99136","0.58424","-0.55278","0.00367","83.99894"
"31.80000","0.52832","309.28070","0.58634","-0.55069","0.00368","84.35059"
"31.90000","0.52972","309.77383","0.58771","-0.54931","0.00369","84.48508"
"32.00000","0.53117","310.55844","0.58911","-0.54792","0.00370","84.69907"
"32.10000","0.53295","311.41306","0.59083","-0.54619","0.00371","84.93214"
"32.20000","0.53479","312.39728","0.59261","-0.54442","0.00372","85.20058"
"32.30000","0.53619","312.98740","0.59396","-0.54306","0.00373","85.36152"
"32.40000","0.53780","313.79053","0.59552","-0.54151","0.00374","85.58056"
"32.50000","0.54006","315.13199","0.59769","-0.53934","0.00375","85.94642"
"32.60000","0.54138","315.54074","0.59899","-0.53804","0.00376","86.05789"
"32.70000","0.54285","316.41040","0.60039","-0.53663","0.00377","86.29508"
"32.80000","0.54467","317.23593","0.60216","-0.53487","0.00378","86.52023"
"32.90000","0.54634","318.08481","0.60378","-0.53325","0.00379","86.75174"
"33.00000","0.54786","318.75299","0.60525","-0.53178","0.00380","86.93398"
"33.10000","0.54955","319.59979","0.60688","-0.53015","0.00381","87.16492"
"33.20000","0.55163","320.79535","0.60888","-0.52815","0.00382","87.49099"
"33.30000","0.55300","321.28973","0.61022","-0.52681","0.00383","87.62582"
"33.40000","0.55450","321.97858","0.61167","-0.52535","0.00384","87.81370"
"33.50000","0.55645","323.00555","0.61355","-0.52347","0.00385","88.09379"
"33.60000","0.55799","323.83026","0.61504","-0.52199","0.00386","88.31871"
"33.70000","0.55945","324.45459","0.61646","-0.52057","0.00387","88.48898"
"33.80000","0.56123","325.40405","0.61817","-0.51886","0.00388","88.74793"
"33.90000","0.56327","326.39731","0.62015","-0.51688","0.00389","89.01882"
"34.00000","0.56468","327.11633","0.62151","-0.51552","0.00390","89.21493"
"34.10000","0.56617","327.66760","0.62296","-0.51407","0.00391","89.36527"
"34.20000","0.56808","328.74854","0.62480","-0.51223","0.00392","89.66008"
"34.30000","0.56965","329.43250","0.62633","-0.51070","0.00393","89.84661"
"34.40000","0.57113","330.27750","0.62774","-0.50928","0.00394","90.07707"
"34.50000","0.57299","330.98920","0.62956","-0.50747","0.00395","90.27118"
"34.60000","0.57493","332.19479","0.63142","-0.50561","0.00396","90.59998"
"34.70000","0.57626","332.81430","0.63271","-0.50432","0.00397","90.76894"
"34.80000","0.57781","333.44135","0.63422","-0.50281","0.00398","90.93996"
"34.90000","0.57988","334.50729","0.63622","-0.50081","0.00399","91.23067"
"35.00000","0.58130","335.15753","0.63759","-0.49943","0.00400","91.40801"
"35.10000","0.58277","335.85852","0.63901","-0.49801","0.00401","91.59920"
"35.20000","0.58474","336.89566","0.64091","-0.49611","0.00402","91.88206"
"35.30000","0.58655","337.84167","0.64266","-0.49437","0.00403","92.14006"
"35.40000","0.58794","338.37024","0.64401","-0.49301","0.00404","92.28422"
"35.50000","0.58954","339.10812","0.64557","-0.49146","0.00405","92.48547"
"35.60000","0.59147","340.11307","0.64743","-0.48960","0.00406","92.75954"
"35.70000","0.59293","340.76596","0.64885","-0.48818","0.00407","92.93761"
"35.80000","0.59447","341.47485","0.65034","-0.48668","0.00408","93.13094"
"35.90000","0.59651","342.59924","0.65230","-0.48472","0.00409","93.43760"
"36.00000","0.59818","343.47156","0.65392","-0.48310","0.00410","93.67551"
"36.10000","0.59955","343.98636","0.65526","-0.48176","0.00411","93.81591"
"36.20000","0.60124","344.72244","0.65690","-0.48013","0.00412","94.01666"
"36.30000","0.60323","345.82358","0.65882","-0.47821","0.00413","94.31698"
"36.40000","0.60453","346.31174","0.66009","-0.47694","0.00414","94.45011"
"36.50000","0.60605","347.03073","0.66157","-0.47546","0.00415","94.64621"
"36.60000","0.60819","348.15149","0.66363","-0.47339","0.00416","94.95187"
"36.70000","0.60983","348.88693","0.66522","-0.47181","0.00417","95.15245"
"36.80000","0.61121","349.54486","0.66656","-0.47046","0.00418","95.33189"
"36.90000","0.61293","350.44748","0.66823","-0.46880","0.00419","95.57806"
"37.00000","0.61479","351.37006","0.67002","-0.46701","0.00420","95.82968"
"37.10000","0.61620","351.81238","0.67141","-0.46562","0.00421","95.95031"
"37.20000","0.61773","352.66302","0.67288","-0.46414","0.00422","96.18231"
"37.30000","0.61993","353.88599","0.67501","-0.46202","0.00423","96.51585"
"37.40000","0.62142","354.51572","0.67645","-0.46057","0.00424","96.68760"
"37.50000","0.62282","355.16144","0.67781","-0.45922","0.00425","96.86371"
"37.60000","0.62464","356.02454","0.67958","-0.45745","0.00426","97.09910"
"37.70000","0.62650","357.04657","0.68137","-0.45566","0.00427","97.37785"
"37.80000","0.62787","357.58954","0.68271","-0.45432","0.00428","97.52592"
"37.90000","0.62946","358.37042","0.68424","-0.45278","0.00429","97.73890"
"38.00000","0.63160","359.52222","0.68631","-0.45071","0.00431","98.05303"
"38.10000","0.63306","360.11862","0.68773","-0.44929","0.00431","98.21569"
"38.20000","0.63447","360.65707","0.68911","-0.44792","0.00432","98.36254"
"38.30000","0.63634","361.71466","0.69091","-0.44611","0.00433","98.65098"
"38.40000","0.63814","362.58438","0.69266","-0.44437","0.00435","98.88818"
"38.50000","0.63951","363.09070","0.69400","-0.44303","0.00435","99.02627"
"38.60000","0.64114","363.93726","0.69557","-0.44146","0.00436","99.25715"
"38.70000","0.64328","365.13202","0.69763","-0.43939","0.00438","99.58300"
"38.80000","0.64469","365.61090","0.69901","-0.43801","0.00439","99.71361"
"38.90000","0.64615","366.32007","0.70042","-0.43660","0.00439","99.90702"
"39.00000","0.64808","367.34320","0.70229","-0.43473","0.00441","100.18606"
"39.10000","0.64972","368.03918","0.70389","-0.43314","0.00442","100.37588"
"39.20000","0.65115","368.72836","0.70527","-0.43176","0.00442","100.56384"
"39.30000","0.65281","369.47192","0.70689","-0.43014","0.00443","100.76662"
"39.40000","0.65503","370.73990","0.70902","-0.42801","0.00445","101.11244"
"39.50000","0.65636","371.17856","0.71032","-0.42670","0.00446","101.23208"
"39.60000","0.65779","371.82373","0.71171","-0.42532","0.00446","101.40804"
"39.70000","0.65976","372.83075","0.71362","-0.42341","0.00448","101.68269"
"39.80000","0.66139","373.54965","0.71520","-0.42182","0.00449","101.87875"
"39.90000","0.66283","374.29547","0.71660","-0.42043","0.00450","102.08216"
"40.00000","0.66459","375.09598","0.71830","-0.41873","0.00451","102.30048"
"40.10000","0.66659","376.13089","0.72023","-0.41679","0.00452","102.58274"
"40.20000","0.66795","376.68304","0.72156","-0.41546","0.00453","102.73333"
"40.30000","0.66945","377.32883","0.72302","-0.41401","0.00454","102.90945"
"40.40000","0.67151","378.56741","0.72500","-0.41203","0.00455","103.24725"
"40.50000","0.67303","379.06729","0.72648","-0.41054","0.00456","103.38358"
"40.60000","0.67446","379.70401","0.72788","-0.40915","0.00457","103.55724"
"40.70000","0.67633","380.70358","0.72968","-0.40734","0.00458","103.82986"
"40.80000","0.67824","381.60580","0.73153","-0.40549","0.00459","104.07592"
"40.90000","0.67960","382.21011","0.73285","-0.40417","0.00460","104.24073"
"41.00000","0.68114","382.82861","0.73435","-0.40267","0.00461","104.40942"
"41.10000","0.68316","383.89578","0.73631","-0.40072","0.00462","104.70047"
"41.20000","0.68466","384.56995","0.73776","-0.39927","0.00463","104.88433"
"41.30000","0.68613","385.13403","0.73920","-0.39783","0.00464","105.03818"
"41.40000","0.68807","386.19150","0.74107","-0.39596","0.00465","105.32658"
"41.50000","0.68987","387.04959","0.74282","-0.39421","0.00466","105.56061"
"41.60000","0.69124","387.64954","0.74415","-0.39288","0.00467","105.72424"
"41.70000","0.69281","388.30923","0.74567","-0.39135","0.00468","105.90415"
"41.80000","0.69482","389.35001","0.74762","-0.38940","0.00469","106.18800"
"41.90000","0.69627","390.06769","0.74903","-0.38800","0.00470","106.38374"
"42.00000","0.69778","390.73563","0.75050","-0.38652","0.00471","106.56591"
"42.10000","0.69988","391.74335","0.75254","-0.38448","0.00472","106.84074"
"42.20000","0.70148","392.48685","0.75410","-0.38293","0.00473","107.04352"
"42.30000","0.70286","392.99609","0.75546","-0.38157","0.00474","107.18241"
"42.40000","0.70450","393.83224","0.75704","-0.37998","0.00475","107.41045"
"42.50000","0.70655","394.85736","0.75904","-0.37799","0.00476","107.69003"
"42.60000","0.70797","395.44916","0.76042","-0.37661","0.00477","107.85144"
"42.70000","0.70942","396.04175","0.76184","-0.37518","0.00478","108.01305"
"42.80000","0.71155","397.12967","0.76390","-0.37312","0.00479","108.30977"
"42.90000","0.71310","397.72662","0.76542","-0.37161","0.00480","108.47257"
"43.00000","0.71455","398.31870","0.76684","-0.37018","0.00481","108.63405"
"43.10000","0.71627","399.19116","0.76851","-0.36852","0.00482","108.87200"
"43.20000","0.71814","400.04147","0.77033","-0.36669","0.00483","109.10390"
"43.30000","0.71957","400.73175","0.77172","-0.36530","0.00484","109.29217"
"43.40000","0.72111","401.32767","0.77322","-0.36380","0.00485","109.45469"
"43.50000","0.72333","402.55161","0.77538","-0.36165","0.00486","109.78850"
"43.60000","0.72476","403.10629","0.77677","-0.36025","0.00487","109.93978"
"43.70000","0.72620","403.74695","0.77818","-0.35885","0.00488","110.11450"
"43.80000","0.72793","404.51321","0.77987","-0.35716","0.00489","110.32349"
"43.90000","0.72976","405.38074","0.78165","-0.35538","0.00490","110.56009"
"44.00000","0.73122","406.00711","0.78307","-0.35395","0.00491","110.73093"
"44.10000","0.73279","406.79321","0.78459","-0.35243","0.00492","110.94532"
"44.20000","0.73500","407.96017","0.78674","-0.35029","0.00494","111.26359"
"44.30000","0.73641","408.51114","0.78812","-0.34891","0.00494","111.41385"
"44.40000","0.73783","409.01965","0.78950","-0.34752","0.00495","111.55254"
"44.50000","0.73961","409.97504","0.79124","-0.34579","0.00496","111.81310"
"44.60000","0.74134","410.79462","0.79292","-0.34411","0.00497","112.03663"
"44.70000","0.74286","411.36551","0.79440","-0.34262","0.00498","112.19233"
"44.80000","0.74451","412.14075","0.79601","-0.34101","0.00499","112.40376"
"44.90000","0.74665","413.44263","0.79808","-0.33895","0.00501","112.75882"
"45.00000","0.74802","413.94498","0.79942","-0.33760","0.00501","112.89583"
"45.10000","0.74949","414.47250","0.80086","-0.33616","0.00502","113.03970"
"45.20000","0.75135","415.42905","0.80266","-0.33436","0.00504","113.30058"
"45.30000","0.75305","416.23465","0.80432","-0.33271","0.00505","113.52029"
"45.40000","0.75450","416.85971","0.80573","-0.33129","0.00505","113.69077"
"45.50000","0.75618","417.68280","0.80736","-0.32966","0.00506","113.91525"
"45.60000","0.75829","418.77814","0.80941","-0.32762","0.00508","114.21398"
"45.70000","0.75970","419.21683","0.81080","-0.32623","0.00509","114.33363"
"45.80000","0.76121","419.88565","0.81227","-0.32476","0.00510","114.51604"
"45.90000","0.76308","420.82971","0.81409","-0.32294","0.00511","114.77351"
"46.00000","0.76462","421.42700","0.81559","-0.32143","0.00512","114.93642"
"46.10000","0.76616","422.20279","0.81709","-0.31994","0.00513","115.14799"
"46.20000","0.76800","423.18356","0.81888","-0.31815","0.00514","115.41548"
"46.30000","0.76993","424.07983","0.82076","-0.31627","0.00515","115.65993"
"46.40000","0.77132","424.61868","0.82211","-0.31492","0.00516","115.80688"
"46.50000","0.77279","425.31918","0.82353","-0.31349","0.00517","115.99793"
"46.60000","0.77479","426.23108","0.82548","-0.31154","0.00518","116.24664"
"46.70000","0.77634","427.01852","0.82699","-0.31003","0.00519","116.46140"
"46.80000","0.77780","427.62799","0.82842","-0.30860","0.00520","116.62762"
"46.90000","0.77970","428.43661","0.83027","-0.30675","0.00521","116.84815"
"47.00000","0.78158","429.44000","0.83209","-0.30494","0.00522","117.12181"
"47.10000","0.78298","429.89282","0.83347","-0.30356","0.00523","117.24531"
"47.20000","0.78449","430.55270","0.83494","-0.30208","0.00524","117.42528"
"47.30000","0.78642","431.47952","0.83682","-0.30021","0.00525","117.67805"
"47.40000","0.78795","432.29523","0.83830","-0.29872","0.00526","117.90052"
"47.50000","0.78944","432.89996","0.83976","-0.29727","0.00527","118.06545"
"47.60000","0.79144","433.94403","0.84170","-0.29533","0.00528","118.35020"
"47.70000","0.79317","434.85077","0.84338","-0.29365","0.00529","118.59750"
"47.80000","0.79460","435.19666","0.84478","-0.29224","0.00530","118.69183"
"47.90000","0.79622","436.04056","0.84636","-0.29067","0.00531","118.92199"
"48.00000","0.79814","436.87979","0.84823","-0.28880","0.00532","119.15088"
"48.10000","0.79958","437.57101","0.84964","-0.28739","0.00533","119.33939"
"48.20000","0.80105","438.16003","0.85107","-0.28596","0.00534","119.50004"
"48.30000","0.80319","439.38379","0.85314","-0.28389","0.00535","119.83379"
"48.40000","0.80483","440.02814","0.85474","-0.28229","0.00536","120.00953"
"48.50000","0.80626","440.66800","0.85613","-0.28089","0.00537","120.18404"
"48.60000","0.80787","441.37161","0.85770","-0.27932","0.00538","120.37594"
"48.70000","0.80980","442.35818","0.85958","-0.27745","0.00539","120.64500"
"48.80000","0.81125","442.85962","0.86100","-0.27603","0.00540","120.78176"
"48.90000","0.81278","443.46637","0.86250","-0.27453","0.00541","120.94724"
"49.00000","0.81495","444.62991","0.86460","-0.27243","0.00542","121.26458"
"49.10000","0.81645","445.30508","0.86606","-0.27097","0.00543","121.44872"
"49.20000","0.81784","445.73721","0.86742","-0.26960","0.00544","121.56657"
"49.30000","0.81959","446.67163","0.86912","-0.26791","0.00545","121.82142"
"49.40000","0.82152","447.58051","0.87100","-0.26603","0.00546","122.06930"
"49.50000","0.82290","448.14606","0.87235","-0.26468","0.00547","122.22354"
"49.60000","0.82440","448.83426","0.87381","-0.26321","0.00548","122.41123"
"49.70000","0.82660","449.89990","0.87595","-0.26107","0.00549","122.70187"
"49.80000","0.82812","450.48618","0.87743","-0.25959","0.00550","122.86176"
"49.90000","0.82952","451.07358","0.87880","-0.25822","0.00551","123.02197"
"50.00000","0.83130","451.89365","0.88054","-0.25649","0.00552","123.24563"
"50.10000","0.83308","452.76657","0.88227","-0.25476","0.00553","123.48370"
"50.20000","0.83453","453.30115","0.88368","-0.25335","0.00554","123.62949"
"50.30000","0.83614","454.14972","0.88525","-0.25178","0.00555","123.86093"
"50.40000","0.83833","455.28104","0.88737","-0.24965","0.00557","124.16947"
"50.50000","0.83974","455.76096","0.88875","-0.24827","0.00558","124.30036"
"50.60000","0.84115","456.27216","0.89014","-0.24689","0.00558","124.43978"
"50.70000","0.84305","457.19714","0.89198","-0.24504","0.00560","124.69205"
"50.80000","0.84476","457.93756","0.89365","-0.24338","0.00561","124.89399"
"50.90000","0.84615","458.53925","0.89500","-0.24202","0.00561","125.05809"
"51.00000","0.84780","459.24854","0.89662","-0.24041","0.00562","125.25153"
"51.10000","0.84997","460.44748","0.89872","-0.23831","0.00564","125.57853"
"51.20000","0.85140","460.92993","0.90012","-0.23691","0.00565","125.71011"
"51.30000","0.85281","461.59885","0.90149","-0.23553","0.00566","125.89254"
"51.40000","0.85477","462.52875","0.90340","-0.23363","0.00567","126.14616"
"51.50000","0.85638","463.12659","0.90498","-0.23205","0.00568","126.30920"
"51.60000","0.85782","463.65500","0.90638","-0.23064","0.00569","126.45332"
"51.70000","0.85953","464.56070","0.90805","-0.22898","0.00570","126.70033"
"51.80000","0.86160","465.74683","0.91005","-0.22698","0.00571","127.02383"
"51.90000","0.86299","466.16873","0.91142","-0.22561","0.00572","127.13889"
"52.00000","0.86446","466.63885","0.91286","-0.22417","0.00573","127.26711"
"52.10000","0.86651","467.71872","0.91484","-0.22218","0.00574","127.56162"
"52.20000","0.86802","468.26660","0.91632","-0.22070","0.00575","127.71104"
"52.30000","0.86948","468.91617","0.91774","-0.21928","0.00576","127.88821"
"52.40000","0.87124","469.72177","0.91946","-0.21757","0.00577","128.10791"
"52.50000","0.87327","470.72565","0.92143","-0.21560","0.00578","128.38170"
