Repository: CleisonManriqueAguirre/postprocessing_test

# Data postprocessing

Postprocess data from INSTRON raw data for copmression , flexion and interlaminar shear purposes . Code can be extended

File: flexion/5_axis/New folder/Specimen_RawData_13.csv (part 1 of 5)
Specimen properties : Specimen label,"G2"
Specimen properties : Support span,"72.00",mm
Specimen properties : Thickness,"4.30",mm
Specimen properties : Width,"13.79",mm
Maximum Load : Maximum Load,"910.6",N
Tangent Modulus of Elasticity : Tangent Modulus of Elasticity,"42705467014.90370",Pa
Test : Rate 1,"1.00000",mm/min
Specimen notes : Specimen note 1,""

Time,Displacement,Load,Flexure extension,Corrected extension,Flexure strain (Corrected extension),Flexure stress
(s),(mm),(N),(mm),(mm),(mm/mm),(MPa)
"0.00000","-0.00007","49.29149","0.07912","-1.05568","0.00039","20.87827"
"0.10000","0.00003","49.50685","0.07920","-1.05560","0.00039","20.96949"
"0.20000","0.00098","49.88046","0.08010","-1.05470","0.00040","21.12774"
"0.30000","0.00208","50.33680","0.08113","-1.05367","0.00040","21.32103"
"0.40000","0.00426","51.30442","0.08319","-1.05161","0.00041","21.73088"
"0.50000","0.00634","52.17069","0.08515","-1.04965","0.00042","22.09781"
"0.60000","0.00767","52.80644","0.08640","-1.04840","0.00043","22.36709"
"0.70000","0.00940","53.57438","0.08802","-1.04677","0.00044","22.69237"
"0.80000","0.01135","54.42754","0.08985","-1.04494","0.00045","23.05374"
"0.90000","0.01273","55.08697","0.09114","-1.04366","0.00045","23.33305"
"1.00000","0.01427","55.70049","0.09261","-1.04219","0.00046","23.59292"
"1.10000","0.01648","56.67802","0.09469","-1.04011","0.00047","24.00696"
"1.20000","0.01792","57.26545","0.09604","-1.03876","0.00048","24.25578"
"1.30000","0.01930","57.76345","0.09736","-1.03743","0.00048","24.46672"
"1.40000","0.02116","58.58393","0.09912","-1.03567","0.00049","24.81425"
"1.50000","0.02303","59.40409","0.10090","-1.03390","0.00050","25.16164"
"1.60000","0.02444","60.04325","0.10223","-1.03257","0.00051","25.43237"
"1.70000","0.02599","60.76110","0.10370","-1.03110","0.00052","25.73643"
"1.80000","0.02820","61.71164","0.10580","-1.02900","0.00053","26.13904"
"1.90000","0.02953","62.21000","0.10707","-1.02772","0.00053","26.35013"
"2.00000","0.03096","62.79240","0.10843","-1.02636","0.00054","26.59682"
"2.10000","0.03285","63.56176","0.11024","-1.02456","0.00055","26.92269"
"2.20000","0.03465","64.34410","0.11194","-1.02285","0.00056","27.25407"
"2.30000","0.03606","64.87646","0.11329","-1.02151","0.00056","27.47956"
"2.40000","0.03766","65.54626","0.11481","-1.01999","0.00057","27.76327"
"2.50000","0.03989","66.50274","0.11692","-1.01787","0.00058","28.16840"
"2.60000","0.04119","66.94898","0.11818","-1.01662","0.00059","28.35741"
"2.70000","0.04265","67.59375","0.11956","-1.01523","0.00060","28.63051"
"2.80000","0.04460","68.47348","0.12141","-1.01339","0.00060","29.00314"
"2.90000","0.04623","69.09203","0.12296","-1.01184","0.00061","29.26514"
"3.00000","0.04769","69.65017","0.12435","-1.01044","0.00062","29.50154"
"3.10000","0.04941","70.50648","0.12598","-1.00882","0.00063","29.86425"
"3.20000","0.05157","71.42889","0.12803","-1.00676","0.00064","30.25495"
"3.30000","0.05282","71.84892","0.12923","-1.00557","0.00064","30.43286"
"3.40000","0.05428","72.54116","0.13061","-1.00418","0.00065","30.72608"
"3.50000","0.05628","73.32875","0.13252","-1.00228","0.00066","31.05967"
"3.60000","0.05789","73.99550","0.13405","-1.00074","0.00067","31.34209"
"3.70000","0.05934","74.58530","0.13543","-0.99936","0.00067","31.59191"
"3.80000","0.06111","75.25964","0.13713","-0.99767","0.00068","31.87753"
"3.90000","0.06310","76.12315","0.13901","-0.99578","0.00069","32.24329"
"4.00000","0.06448","76.76928","0.14031","-0.99449","0.00070","32.51697"
"4.10000","0.06600","77.30306","0.14177","-0.99302","0.00071","32.74306"
"4.20000","0.06803","78.28970","0.14368","-0.99111","0.00072","33.16097"
"4.30000","0.06952","78.76286","0.14513","-0.98967","0.00072","33.36139"
"4.40000","0.07101","79.49562","0.14653","-0.98827","0.00073","33.67176"
"4.50000","0.07292","80.25726","0.14835","-0.98645","0.00074","33.99436"
"4.60000","0.07477","81.06088","0.15011","-0.98469","0.00075","34.33475"
"4.70000","0.07613","81.76273","0.15138","-0.98341","0.00075","34.63203"
"4.80000","0.07769","82.39574","0.15286","-0.98193","0.00076","34.90015"
"4.90000","0.07969","83.14794","0.15478","-0.98002","0.00077","35.21876"
"5.00000","0.08115","83.84424","0.15615","-0.97864","0.00078","35.51369"
"5.10000","0.08263","84.43503","0.15757","-0.97723","0.00078","35.76393"
"5.20000","0.08465","85.38326","0.15947","-0.97532","0.00079","36.16557"
"5.30000","0.08642","86.09917","0.16116","-0.97363","0.00080","36.46881"
"5.40000","0.08780","86.63646","0.16248","-0.97232","0.00081","36.69638"
"5.50000","0.08934","87.36493","0.16393","-0.97086","0.00082","37.00494"
"5.60000","0.09132","88.25189","0.16583","-0.96897","0.00083","37.38063"
"5.70000","0.09274","88.89977","0.16719","-0.96761","0.00083","37.65505"
"5.80000","0.09432","89.42454","0.16872","-0.96608","0.00084","37.87732"
"5.90000","0.09642","90.48648","0.17071","-0.96409","0.00085","38.32713"
"6.00000","0.09800","91.06341","0.17223","-0.96257","0.00086","38.57150"
"6.10000","0.09943","91.75562","0.17360","-0.96120","0.00086","38.86469"
"6.20000","0.10104","92.45438","0.17514","-0.95966","0.00087","39.16067"
"6.30000","0.10303","93.30086","0.17705","-0.95775","0.00088","39.51921"
"6.40000","0.10442","93.76418","0.17839","-0.95640","0.00089","39.71546"
"6.50000","0.10594","94.67541","0.17983","-0.95497","0.00089","40.10142"
"6.60000","0.10808","95.53271","0.18188","-0.95292","0.00091","40.46455"
"6.70000","0.10963","96.30124","0.18335","-0.95145","0.00091","40.79007"
"6.80000","0.11108","96.76729","0.18476","-0.95004","0.00092","40.98748"
"6.90000","0.11283","97.54909","0.18643","-0.94836","0.00093","41.31862"
"7.00000","0.11460","98.29184","0.18813","-0.94667","0.00094","41.63322"
"7.10000","0.11606","99.02956","0.18952","-0.94528","0.00094","41.94570"
"7.20000","0.11768","99.70065","0.19107","-0.94372","0.00095","42.22995"
"7.30000","0.11987","100.77960","0.19315","-0.94165","0.00096","42.68696"
"7.40000","0.12127","101.29863","0.19450","-0.94029","0.00097","42.90680"
"7.50000","0.12271","101.87486","0.19589","-0.93891","0.00097","43.15088"
"7.60000","0.12448","102.79631","0.19756","-0.93723","0.00098","43.54117"
"7.70000","0.12633","103.46870","0.19936","-0.93544","0.00099","43.82598"
"7.80000","0.12771","104.18535","0.20066","-0.93414","0.00100","44.12952"
"7.90000","0.12932","104.87941","0.20220","-0.93259","0.00101","44.42351"
"8.00000","0.13159","105.86238","0.20438","-0.93042","0.00102","44.83986"
"8.10000","0.13294","106.49629","0.20566","-0.92914","0.00102","45.10836"
"8.20000","0.13437","107.06657","0.20704","-0.92775","0.00103","45.34991"
"8.30000","0.13618","107.94725","0.20877","-0.92603","0.00104","45.72294"
"8.40000","0.13788","108.64252","0.21039","-0.92440","0.00105","46.01744"
"8.50000","0.13938","109.29646","0.21183","-0.92297","0.00105","46.29442"
"8.60000","0.14107","110.10361","0.21344","-0.92136","0.00106","46.63631"
"8.70000","0.14317","111.03353","0.21545","-0.91935","0.00107","47.03019"
"8.80000","0.14453","111.55931","0.21676","-0.91804","0.00108","47.25290"
"8.90000","0.14601","112.12265","0.21819","-0.91661","0.00109","47.49151"
"9.00000","0.14795","113.07363","0.22003","-0.91476","0.00110","47.89431"
"9.10000","0.14954","113.93734","0.22154","-0.91326","0.00110","48.26015"
"9.20000","0.15098","114.42276","0.22293","-0.91187","0.00111","48.46576"
"9.30000","0.15273","115.28942","0.22460","-0.91020","0.00112","48.83285"
"9.40000","0.15481","116.22852","0.22658","-0.90821","0.00113","49.23062"
"9.50000","0.15622","116.85309","0.22793","-0.90686","0.00113","49.49517"
"9.60000","0.15769","117.46363","0.22934","-0.90546","0.00114","49.75377"
"9.70000","0.15961","118.33411","0.23118","-0.90362","0.00115","50.12248"
"9.80000","0.16118","118.99609","0.23268","-0.90211","0.00116","50.40287"
"9.90000","0.16266","119.65803","0.23409","-0.90070","0.00117","50.68325"
"10.00000","0.16450","120.55341","0.23585","-0.89894","0.00117","51.06250"
"10.10000","0.16651","121.46655","0.23777","-0.89703","0.00118","51.44928"
"10.20000","0.16779","122.00434","0.23900","-0.89580","0.00119","51.67707"
"10.30000","0.16934","122.77941","0.24047","-0.89432","0.00120","52.00536"
"10.40000","0.17142","123.74063","0.24246","-0.89234","0.00121","52.41251"
"10.50000","0.17284","124.29055","0.24383","-0.89097","0.00121","52.64544"
"10.60000","0.17431","125.03285","0.24523","-0.88957","0.00122","52.95985"
"10.70000","0.17624","125.86295","0.24708","-0.88772","0.00123","53.31145"
"10.80000","0.17811","126.78305","0.24885","-0.88595","0.00124","53.70118"
"10.90000","0.17948","127.28437","0.25018","-0.88462","0.00125","53.91352"
"11.00000","0.18104","128.04753","0.25166","-0.88314","0.00125","54.23677"
"11.10000","0.18300","128.84235","0.25354","-0.88125","0.00126","54.57343"
"11.20000","0.18445","129.48579","0.25492","-0.87987","0.00127","54.84597"
"11.30000","0.18599","130.30849","0.25639","-0.87841","0.00128","55.19444"
"11.40000","0.18798","131.20401","0.25829","-0.87651","0.00129","55.57375"
"11.50000","0.18973","132.01263","0.25997","-0.87483","0.00129","55.91626"
"11.60000","0.19109","132.59854","0.26126","-0.87353","0.00130","56.16443"
"11.70000","0.19274","133.29904","0.26285","-0.87195","0.00131","56.46114"
"11.80000","0.19476","134.41902","0.26476","-0.87003","0.00132","56.93552"
"11.90000","0.19606","134.92407","0.26601","-0.86879","0.00132","57.14945"
"12.00000","0.19758","135.52493","0.26747","-0.86732","0.00133","57.40395"
"12.10000","0.19970","136.71269","0.26948","-0.86532","0.00134","57.90705"
"12.20000","0.20140","137.37204","0.27111","-0.86368","0.00135","58.18633"
"12.30000","0.20272","137.90723","0.27238","-0.86242","0.00136","58.41301"
"12.40000","0.20445","138.86974","0.27402","-0.86078","0.00136","58.82070"
"12.50000","0.20636","139.73219","0.27585","-0.85895","0.00137","59.18601"
"12.60000","0.20774","140.17218","0.27718","-0.85762","0.00138","59.37238"
"12.70000","0.20928","140.96527","0.27864","-0.85616","0.00139","59.70830"
"12.80000","0.21142","141.99324","0.28069","-0.85411","0.00140","60.14372"
"12.90000","0.21297","142.61185","0.28217","-0.85263","0.00140","60.40574"
"13.00000","0.21435","143.26007","0.28349","-0.85131","0.00141","60.68031"
"13.10000","0.21615","144.15614","0.28521","-0.84959","0.00142","61.05985"
"13.20000","0.21806","144.94742","0.28704","-0.84776","0.00143","61.39501"
"13.30000","0.21940","145.65944","0.28830","-0.84649","0.00143","61.69660"
"13.40000","0.22099","146.49957","0.28982","-0.84498","0.00144","62.05245"
"13.50000","0.22311","147.35236","0.29186","-0.84294","0.00145","62.41367"
"13.60000","0.22459","147.94275","0.29328","-0.84152","0.00146","62.66373"
"13.70000","0.22598","148.50002","0.29461","-0.84018","0.00147","62.89978"
"13.80000","0.22785","149.53529","0.29638","-0.83841","0.00148","63.33829"
"13.90000","0.22968","150.25694","0.29814","-0.83665","0.00148","63.64395"
"14.00000","0.23104","150.89745","0.29944","-0.83536","0.00149","63.91525"
"14.10000","0.23266","151.62752","0.30098","-0.83381","0.00150","64.22449"
"14.20000","0.23480","152.72079","0.30302","-0.83178","0.00151","64.68756"
"14.30000","0.23623","153.27155","0.30439","-0.83040","0.00151","64.92084"
"14.40000","0.23767","153.96988","0.30577","-0.82902","0.00152","65.21663"
"14.50000","0.23960","155.00407","0.30759","-0.82720","0.00153","65.65469"
"14.60000","0.24125","155.69453","0.30918","-0.82561","0.00154","65.94714"
"14.70000","0.24268","156.26401","0.31056","-0.82424","0.00155","66.18835"
"14.80000","0.24433","157.05190","0.31213","-0.82267","0.00155","66.52207"
"14.90000","0.24656","158.17375","0.31425","-0.82054","0.00156","66.99725"
"15.00000","0.24788","158.79648","0.31552","-0.81928","0.00157","67.26102"
"15.10000","0.24932","159.35248","0.31691","-0.81789","0.00158","67.49653"
"15.20000","0.25128","160.28110","0.31879","-0.81600","0.00159","67.88986"
"15.30000","0.25294","160.97255","0.32040","-0.81440","0.00159","68.18273"
"15.40000","0.25436","161.71309","0.32176","-0.81304","0.00160","68.49641"
"15.50000","0.25610","162.56921","0.32343","-0.81137","0.00161","68.85903"
"15.60000","0.25813","163.51208","0.32537","-0.80943","0.00162","69.25840"
"15.70000","0.25949","164.07208","0.32668","-0.80812","0.00163","69.49560"
"15.80000","0.26098","164.71312","0.32812","-0.80668","0.00163","69.76712"
"15.90000","0.26302","165.72002","0.33008","-0.80472","0.00164","70.19361"
"16.00000","0.26457","166.38672","0.33156","-0.80323","0.00165","70.47600"
"16.10000","0.26601","167.06038","0.33295","-0.80185","0.00166","70.76134"
"16.20000","0.26783","167.96579","0.33469","-0.80010","0.00167","71.14484"
"16.30000","0.26980","168.84267","0.33659","-0.79821","0.00168","71.51626"
"16.40000","0.27110","169.45604","0.33784","-0.79696","0.00168","71.77606"
"16.50000","0.27265","170.22012","0.33932","-0.79548","0.00169","72.09971"
"16.60000","0.27467","171.18236","0.34126","-0.79353","0.00170","72.50728"
"16.70000","0.27619","171.87531","0.34272","-0.79208","0.00171","72.80079"
"16.80000","0.27767","172.56035","0.34414","-0.79066","0.00171","73.09095"
"16.90000","0.27956","173.34811","0.34596","-0.78883","0.00172","73.42462"
"17.00000","0.28143","174.29820","0.34776","-0.78704","0.00173","73.82705"
"17.10000","0.28277","174.88950","0.34904","-0.78576","0.00174","74.07750"
"17.20000","0.28435","175.55872","0.35057","-0.78423","0.00174","74.36096"
"17.30000","0.28635","176.61093","0.35247","-0.78232","0.00175","74.80665"
"17.40000","0.28781","177.28137","0.35388","-0.78092","0.00176","75.09062"
"17.50000","0.28932","177.95360","0.35534","-0.77946","0.00177","75.37536"
"17.60000","0.29137","178.95306","0.35730","-0.77749","0.00178","75.79870"
"17.70000","0.29304","179.75003","0.35890","-0.77590","0.00179","76.13627"
"17.80000","0.29440","180.30115","0.36021","-0.77459","0.00179","76.36970"
"17.90000","0.29604","181.12727","0.36178","-0.77301","0.00180","76.71962"
"18.00000","0.29805","182.04088","0.36371","-0.77108","0.00181","77.10659"
"18.10000","0.29950","182.67365","0.36511","-0.76969","0.00182","77.37461"
"18.20000","0.30097","183.46196","0.36651","-0.76828","0.00182","77.70852"
"18.30000","0.30304","184.39615","0.36851","-0.76629","0.00183","78.10421"
"18.40000","0.30463","185.13866","0.37003","-0.76476","0.00184","78.41871"
"18.50000","0.30609","185.77975","0.37144","-0.76336","0.00185","78.69026"
"18.60000","0.30778","186.65710","0.37305","-0.76175","0.00186","79.06187"
"18.70000","0.30968","187.44435","0.37488","-0.75991","0.00187","79.39533"
"18.80000","0.31112","188.22301","0.37626","-0.75854","0.00187","79.72514"
"18.90000","0.31265","188.92743","0.37773","-0.75707","0.00188","80.02351"
"19.00000","0.31483","189.85336","0.37983","-0.75497","0.00189","80.41571"
"19.10000","0.31630","190.60690","0.38124","-0.75355","0.00190","80.73489"
"19.20000","0.31772","191.21956","0.38261","-0.75219","0.00190","80.99438"
"19.30000","0.31945","192.05211","0.38426","-0.75053","0.00191","81.34702"
"19.40000","0.32130","192.86467","0.38605","-0.74875","0.00192","81.69120"
"19.50000","0.32276","193.61237","0.38744","-0.74736","0.00193","82.00790"
"19.60000","0.32430","194.41077","0.38891","-0.74589","0.00194","82.34608"
"19.70000","0.32650","195.41589","0.39103","-0.74376","0.00195","82.77181"
"19.80000","0.32795","196.11072","0.39242","-0.74237","0.00195","83.06612"
"19.90000","0.32936","196.79123","0.39377","-0.74103","0.00196","83.35436"
"20.00000","0.33112","197.51324","0.39547","-0.73932","0.00197","83.66019"
"20.10000","0.33287","198.46277","0.39714","-0.73766","0.00198","84.06237"
"20.20000","0.33439","199.09383","0.39861","-0.73619","0.00198","84.32967"
"20.30000","0.33604","199.87733","0.40019","-0.73461","0.00199","84.66154"
"20.40000","0.33820","200.85892","0.40227","-0.73253","0.00200","85.07730"
"20.50000","0.33957","201.62370","0.40358","-0.73122","0.00201","85.40125"
"20.60000","0.34104","202.34056","0.40498","-0.72981","0.00202","85.70488"
"20.70000","0.34285","203.17773","0.40673","-0.72806","0.00202","86.05948"
"20.80000","0.34460","203.88393","0.40843","-0.72637","0.00203","86.35860"
"20.90000","0.34605","204.62724","0.40981","-0.72499","0.00204","86.67345"
"21.00000","0.34768","205.47319","0.41138","-0.72342","0.00205","87.03176"
"21.10000","0.34981","206.46138","0.41342","-0.72137","0.00206","87.45033"
"21.20000","0.35124","207.09349","0.41480","-0.71999","0.00206","87.71806"
"21.30000","0.35273","207.91306","0.41624","-0.71856","0.00207","88.06521"
"21.40000","0.35462","208.87155","0.41805","-0.71675","0.00208","88.47119"
"21.50000","0.35616","209.53328","0.41954","-0.71526","0.00209","88.75148"
"21.60000","0.35770","210.16902","0.42102","-0.71378","0.00210","89.02076"
"21.70000","0.35949","211.11215","0.42273","-0.71206","0.00210","89.42024"
"21.80000","0.36147","211.96280","0.42465","-0.71015","0.00211","89.78055"
"21.90000","0.36285","212.61180","0.42598","-0.70882","0.00212","90.05544"
"22.00000","0.36433","213.30325","0.42740","-0.70739","0.00213","90.34832"
"22.10000","0.36629","214.33067","0.42927","-0.70552","0.00214","90.78350"
"22.20000","0.36787","215.12213","0.43079","-0.70400","0.00214","91.11874"
"22.30000","0.36933","215.74403","0.43220","-0.70259","0.00215","91.38216"
"22.40000","0.37116","216.50589","0.43397","-0.70082","0.00216","91.70485"
"22.50000","0.37314","217.52249","0.43587","-0.69893","0.00217","92.13545"
"22.60000","0.37452","218.24425","0.43719","-0.69760","0.00218","92.44116"
"22.70000","0.37602","218.86430","0.43865","-0.69615","0.00218","92.70380"
"22.80000","0.37794","219.98521","0.44048","-0.69432","0.00219","93.17858"
"22.90000","0.37950","220.71973","0.44198","-0.69282","0.00220","93.48969"
"23.00000","0.38100","221.42157","0.44342","-0.69138","0.00221","93.78697"
"23.10000","0.38297","222.32465","0.44532","-0.68947","0.00222","94.16949"
"23.20000","0.38471","223.11418","0.44699","-0.68781","0.00222","94.50391"
"23.30000","0.38613","223.87006","0.44835","-0.68644","0.00223","94.82407"
"23.40000","0.38775","224.52455","0.44992","-0.68488","0.00224","95.10130"
"23.50000","0.38968","225.58675","0.45177","-0.68303","0.00225","95.55121"
"23.60000","0.39112","226.10426","0.45317","-0.68163","0.00226","95.77041"
"23.70000","0.39259","226.91273","0.45457","-0.68023","0.00226","96.11285"
"23.80000","0.39467","227.89531","0.45658","-0.67822","0.00227","96.52904"
"23.90000","0.39637","228.64821","0.45821","-0.67658","0.00228","96.84795"
"24.00000","0.39781","229.37112","0.45960","-0.67520","0.00229","97.15414"
"24.10000","0.39941","230.13286","0.46114","-0.67366","0.00230","97.47679"
"24.20000","0.40132","231.14749","0.46296","-0.67183","0.00230","97.90656"
"24.30000","0.40279","231.73428","0.46438","-0.67042","0.00231","98.15511"
"24.40000","0.40429","232.56442","0.46582","-0.66897","0.00232","98.50672"
"24.50000","0.40644","233.56233","0.46789","-0.66690","0.00233","98.92941"
"24.60000","0.40799","234.27541","0.46938","-0.66542","0.00234","99.23144"
"24.70000","0.40937","234.82945","0.47072","-0.66407","0.00234","99.46612"
"24.80000","0.41110","235.80867","0.47237","-0.66243","0.00235","99.88088"
"24.90000","0.41304","236.74792","0.47423","-0.66056","0.00236","100.27872"
"25.00000","0.41443","237.35336","0.47558","-0.65922","0.00237","100.53516"
"25.10000","0.41594","238.07993","0.47702","-0.65777","0.00237","100.84291"
"25.20000","0.41813","239.21370","0.47913","-0.65567","0.00238","101.32314"
"25.30000","0.41964","239.90564","0.48058","-0.65422","0.00239","101.61623"
"25.40000","0.42105","240.56564","0.48193","-0.65286","0.00240","101.89578"
"25.50000","0.42282","241.56491","0.48363","-0.65116","0.00241","102.31904"
"25.60000","0.42462","242.26494","0.48538","-0.64942","0.00242","102.61555"
"25.70000","0.42609","242.98073","0.48678","-0.64801","0.00242","102.91873"
"25.80000","0.42767","243.81050","0.48830","-0.64649","0.00243","103.27020"
"25.90000","0.42983","244.84801","0.49038","-0.64441","0.00244","103.70965"
"26.00000","0.43128","245.57774","0.49177","-0.64303","0.00245","104.01875"
"26.10000","0.43269","246.09534","0.49315","-0.64165","0.00245","104.23798"
"26.20000","0.43458","247.10030","0.49496","-0.63984","0.00246","104.66365"
"26.30000","0.43631","248.02434","0.49662","-0.63818","0.00247","105.05504"
"26.40000","0.43767","248.57512","0.49794","-0.63686","0.00248","105.28833"
"26.50000","0.43930","249.32819","0.49951","-0.63528","0.00249","105.60731"
"26.60000","0.44151","250.54840","0.50163","-0.63317","0.00250","106.12415"
"26.70000","0.44295","251.29390","0.50300","-0.63179","0.00250","106.43992"
"26.80000","0.44436","251.84422","0.50437","-0.63042","0.00251","106.67302"
"26.90000","0.44627","252.73827","0.50622","-0.62858","0.00252","107.05170"
"27.00000","0.44790","253.56514","0.50778","-0.62702","0.00253","107.40195"
"27.10000","0.44934","254.19502","0.50917","-0.62562","0.00253","107.66874"
"27.20000","0.45103","255.01880","0.51080","-0.62399","0.00254","108.01767"
"27.30000","0.45314","256.12506","0.51282","-0.62197","0.00255","108.48624"
"27.40000","0.45452","256.76169","0.51416","-0.62064","0.00256","108.75590"
"27.50000","0.45597","257.37906","0.51556","-0.61923","0.00257","109.01740"
"27.60000","0.45799","258.55438","0.51749","-0.61731","0.00258","109.51523"
"27.70000","0.45956","259.13947","0.51902","-0.61578","0.00258","109.76305"
"27.80000","0.46102","259.89279","0.52042","-0.61438","0.00259","110.08213"
"27.90000","0.46275","260.75278","0.52208","-0.61271","0.00260","110.44640"
"28.00000","0.46478","261.78656","0.52403","-0.61076","0.00261","110.88427"
"28.10000","0.46616","262.36823","0.52537","-0.60942","0.00261","111.13065"
"28.20000","0.46764","263.11908","0.52679","-0.60800","0.00262","111.44868"
"28.30000","0.46971","264.08389","0.52878","-0.60601","0.00263","111.85735"
"28.40000","0.47122","264.77631","0.53024","-0.60455","0.00264","112.15063"
"28.50000","0.47265","265.51239","0.53161","-0.60318","0.00265","112.46241"
"28.60000","0.47453","266.49164","0.53342","-0.60138","0.00265","112.87719"
"28.70000","0.47641","267.32855","0.53524","-0.59956","0.00266","113.23168"
"28.80000","0.47781","268.03934","0.53659","-0.59821","0.00267","113.53275"
"28.90000","0.47935","268.77020","0.53807","-0.59673","0.00268","113.84232"
"29.00000","0.48139","269.85590","0.54002","-0.59478","0.00269","114.30218"
"29.10000","0.48283","270.49997","0.54141","-0.59339","0.00269","114.57499"
"29.20000","0.48429","271.19754","0.54282","-0.59197","0.00270","114.87045"
"29.30000","0.48624","272.15283","0.54470","-0.59010","0.00271","115.27509"
"29.40000","0.48813","273.09045","0.54651","-0.58828","0.00272","115.67223"
"29.50000","0.48945","273.70227","0.54779","-0.58701","0.00273","115.93138"
"29.60000","0.49103","274.42242","0.54931","-0.58549","0.00273","116.23641"
"29.70000","0.49306","275.49463","0.55126","-0.58354","0.00274","116.69056"
"29.80000","0.49449","276.07678","0.55264","-0.58215","0.00275","116.93714"
"29.90000","0.49598","276.83627","0.55407","-0.58072","0.00276","117.25884"
"30.00000","0.49801","277.84409","0.55603","-0.57877","0.00277","117.68571"
"30.10000","0.49967","278.61877","0.55763","-0.57717","0.00278","118.01385"
"30.20000","0.50106","279.36093","0.55896","-0.57583","0.00278","118.32820"
"30.30000","0.50271","280.04352","0.56056","-0.57424","0.00279","118.61732"
"30.40000","0.50473","281.10803","0.56250","-0.57230","0.00280","119.06821"
"30.50000","0.50615","281.77554","0.56387","-0.57093","0.00281","119.35095"
"30.60000","0.50762","282.47012","0.56529","-0.56951","0.00281","119.64516"
"30.70000","0.50976","283.48184","0.56735","-0.56745","0.00282","120.07368"
"30.80000","0.51128","284.19800","0.56882","-0.56598","0.00283","120.37703"
"30.90000","0.51269","284.95004","0.57017","-0.56463","0.00284","120.69557"
"31.00000","0.51441","285.83539","0.57181","-0.56298","0.00285","121.07057"
"31.10000","0.51639","286.80136","0.57373","-0.56107","0.00286","121.47973"
"31.20000","0.51779","287.41339","0.57507","-0.55972","0.00286","121.73896"
"31.30000","0.51928","288.11118","0.57651","-0.55829","0.00287","122.03452"
"31.40000","0.52149","289.30389","0.57863","-0.55616","0.00288","122.53972"
"31.50000","0.52294","289.94812","0.58003","-0.55477","0.00289","122.81259"
"31.60000","0.52437","290.51175","0.58142","-0.55338","0.00289","123.05132"
"31.70000","0.52613","291.47021","0.58311","-0.55168","0.00290","123.45730"
"31.80000","0.52797","292.45593","0.58489","-0.54990","0.00291","123.87482"
"31.90000","0.52941","292.92911","0.58630","-0.54850","0.00292","124.07524"
"32.00000","0.53099","293.79822","0.58782","-0.54698","0.00293","124.44337"
"32.10000","0.53324","294.96902","0.58999","-0.54481","0.00294","124.93929"
"32.20000","0.53456","295.62213","0.59127","-0.54353","0.00294","125.21592"
"32.30000","0.53600","296.25894","0.59267","-0.54213","0.00295","125.48565"
"32.40000","0.53783","297.10812","0.59444","-0.54036","0.00296","125.84534"
"32.50000","0.53966","297.95599","0.59621","-0.53859","0.00297","126.20447"
"32.60000","0.54111","298.74384","0.59761","-0.53719","0.00297","126.53817"
"32.70000","0.54263","299.55347","0.59908","-0.53572","0.00298","126.88110"
"32.80000","0.54484","300.58041","0.60121","-0.53358","0.00299","127.31609"
"32.90000","0.54620","301.16916","0.60253","-0.53226","0.00300","127.56546"
"33.00000","0.54769","301.89517","0.60398","-0.53082","0.00301","127.87297"
"33.10000","0.54958","302.77161","0.60581","-0.52899","0.00302","128.24420"
"33.20000","0.55124","303.65738","0.60740","-0.52739","0.00302","128.61938"
"33.30000","0.55272","304.31967","0.60884","-0.52595","0.00303","128.89992"
"33.40000","0.55438","305.22809","0.61044","-0.52436","0.00304","129.28468"
"33.50000","0.55655","306.27051","0.61254","-0.52226","0.00305","129.72623"
"33.60000","0.55787","306.96875","0.61382","-0.52098","0.00305","130.02197"
"33.70000","0.55935","307.67163","0.61525","-0.51955","0.00306","130.31969"
"33.80000","0.56124","308.50726","0.61708","-0.51771","0.00307","130.67365"
"33.90000","0.56288","309.32321","0.61867","-0.51613","0.00308","131.01926"
"34.00000","0.56437","310.03867","0.62011","-0.51469","0.00309","131.32230"
"34.10000","0.56610","310.85846","0.62179","-0.51301","0.00309","131.66953"
"34.20000","0.56816","311.84918","0.62379","-0.51101","0.00310","132.08917"
"34.30000","0.56953","312.47659","0.62511","-0.50969","0.00311","132.35492"
"34.40000","0.57100","313.22760","0.62653","-0.50827","0.00312","132.67302"
"34.50000","0.57293","314.27747","0.62839","-0.50641","0.00313","133.11771"
"34.60000","0.57449","314.95752","0.62990","-0.50490","0.00313","133.40576"
"34.70000","0.57603","315.88416","0.63139","-0.50341","0.00314","133.79825"
"34.80000","0.57789","316.69656","0.63319","-0.50161","0.00315","134.14236"
"34.90000","0.57977","317.57623","0.63500","-0.49979","0.00316","134.51495"
"35.00000","0.58117","318.26648","0.63636","-0.49844","0.00317","134.80733"
"35.10000","0.58267","318.83926","0.63782","-0.49697","0.00317","135.04994"
"35.20000","0.58466","319.99814","0.63973","-0.49506","0.00318","135.54080"
"35.30000","0.58617","320.72601","0.64120","-0.49360","0.00319","135.84911"
"35.40000","0.58764","321.35245","0.64262","-0.49217","0.00320","136.11444"
"35.50000","0.58959","322.52670","0.64450","-0.49030","0.00321","136.61182"
"35.60000","0.59137","323.24704","0.64623","-0.48857","0.00322","136.91693"
"35.70000","0.59282","323.96381","0.64763","-0.48717","0.00322","137.22054"
"35.80000","0.59443","324.70828","0.64919","-0.48561","0.00323","137.53586"
"35.90000","0.59629","325.66479","0.65099","-0.48381","0.00324","137.94101"
"36.00000","0.59777","326.38736","0.65242","-0.48238","0.00325","138.24707"
"36.10000","0.59930","327.13254","0.65390","-0.48090","0.00325","138.56270"
"36.20000","0.60140","328.20917","0.65593","-0.47887","0.00326","139.01872"
"36.30000","0.60302","328.86456","0.65750","-0.47730","0.00327","139.29633"
"36.40000","0.60444","329.66196","0.65887","-0.47593","0.00328","139.63408"
"36.50000","0.60602","330.56342","0.66039","-0.47441","0.00329","140.01591"
"36.60000","0.60804","331.41653","0.66236","-0.47244","0.00330","140.37726"
"36.70000","0.60945","332.09256","0.66372","-0.47108","0.00330","140.66360"
"36.80000","0.61096","332.86069","0.66517","-0.46963","0.00331","140.98895"
"36.90000","0.61314","333.79044","0.66730","-0.46750","0.00332","141.38277"
"37.00000","0.61467","334.58682","0.66877","-0.46602","0.00333","141.72009"
"37.10000","0.61611","335.28531","0.67017","-0.46463","0.00334","142.01595"
"37.20000","0.61776","336.26187","0.67175","-0.46305","0.00334","142.42960"
"37.30000","0.61961","337.06485","0.67355","-0.46125","0.00335","142.76970"
"37.40000","0.62112","337.81750","0.67501","-0.45979","0.00336","143.08850"
"37.50000","0.62264","338.53110","0.67647","-0.45832","0.00337","143.39076"
"37.60000","0.62483","339.76050","0.67858","-0.45621","0.00338","143.91150"
"37.70000","0.62626","340.36798","0.67997","-0.45482","0.00338","144.16881"
"37.80000","0.62772","340.87637","0.68140","-0.45340","0.00339","144.38414"
"37.90000","0.62952","341.91046","0.68313","-0.45166","0.00340","144.82214"
"38.00000","0.63128","342.76337","0.68484","-0.44996","0.00341","145.18341"
"38.10000","0.63272","343.37943","0.68624","-0.44856","0.00342","145.44435"
"38.20000","0.63427","344.09012","0.68774","-0.44706","0.00342","145.74538"
"38.30000","0.63652","345.35278","0.68991","-0.44488","0.00343","146.28020"
"38.40000","0.63793","346.01050","0.69128","-0.44352","0.00344","146.55879"
"38.50000","0.63938","346.72766","0.69268","-0.44211","0.00345","146.86256"
"38.60000","0.64117","347.54584","0.69442","-0.44038","0.00346","147.20911"
"38.70000","0.64293","348.46130","0.69612","-0.43867","0.00346","147.59688"
"38.80000","0.64438","349.19852","0.69752","-0.43727","0.00347","147.90913"
"38.90000","0.64600","349.98132","0.69910","-0.43570","0.00348","148.24071"
"39.00000","0.64821","351.02148","0.70123","-0.43356","0.00349","148.68127"
"39.10000","0.64953","351.66452","0.70252","-0.43228","0.00350","148.95364"
"39.20000","0.65098","352.35553","0.70392","-0.43087","0.00350","149.24634"
"39.30000","0.65294","353.41232","0.70582","-0.42898","0.00351","149.69397"
"39.40000","0.65459","354.15939","0.70741","-0.42738","0.00352","150.01039"
"39.50000","0.65604","354.83356","0.70882","-0.42598","0.00353","150.29594"
"39.60000","0.65770","355.59204","0.71044","-0.42436","0.00354","150.61722"
"39.70000","0.65984","356.75549","0.71250","-0.42230","0.00355","151.11002"
"39.80000","0.66123","357.45312","0.71384","-0.42096","0.00355","151.40552"
"39.90000","0.66270","358.06476","0.71527","-0.41952","0.00356","151.66458"
"40.00000","0.66463","359.08231","0.71714","-0.41766","0.00357","152.09558"
"40.10000","0.66619","359.73779","0.71866","-0.41614","0.00358","152.37323"
"40.20000","0.66770","360.56293","0.72011","-0.41468","0.00358","152.72273"
"40.30000","0.66949","361.36136","0.72185","-0.41295","0.00359","153.06091"
"40.40000","0.67149","362.47424","0.72378","-0.41101","0.00360","153.53230"
"40.50000","0.67284","362.90356","0.72510","-0.40969","0.00361","153.71414"
"40.60000","0.67436","363.73840","0.72657","-0.40822","0.00362","154.06775"
"40.70000","0.67640","364.80869","0.72854","-0.40625","0.00363","154.52109"
"40.80000","0.67782","365.44775","0.72993","-0.40487","0.00363","154.79178"
"40.90000","0.67928","366.04562","0.73134","-0.40346","0.00364","155.04501"
"41.00000","0.68116","367.03183","0.73316","-0.40164","0.00365","155.46274"
"41.10000","0.68312","368.13669","0.73504","-0.39975","0.00366","155.93073"
"41.20000","0.68448","368.66754","0.73638","-0.39842","0.00366","156.15558"
"41.30000","0.68603","369.33215","0.73789","-0.39691","0.00367","156.43709"
"41.40000","0.68802","370.34302","0.73980","-0.39499","0.00368","156.86525"
"41.50000","0.68948","371.00302","0.74123","-0.39357","0.00369","157.14481"
"41.60000","0.69094","371.69937","0.74264","-0.39215","0.00370","157.43976"
"41.70000","0.69293","372.69089","0.74457","-0.39023","0.00371","157.85974"
"41.80000","0.69471","373.63187","0.74629","-0.38851","0.00371","158.25830"
"41.90000","0.69610","374.24393","0.74764","-0.38716","0.00372","158.51755"
"42.00000","0.69770","374.89670","0.74919","-0.38561","0.00373","158.79405"
"42.10000","0.69977","376.17007","0.75119","-0.38361","0.00374","159.33340"
"42.20000","0.70114","376.67139","0.75252","-0.38228","0.00375","159.54575"
"42.30000","0.70264","377.34268","0.75398","-0.38082","0.00375","159.83008"
"42.40000","0.70466","378.37637","0.75593","-0.37886","0.00376","160.26793"
"42.50000","0.70636","379.24203","0.75757","-0.37722","0.00377","160.63458"
"42.60000","0.70775","379.86548","0.75893","-0.37587","0.00378","160.89867"
"42.70000","0.70940","380.61499","0.76053","-0.37427","0.00379","161.21613"
"42.80000","0.71142","381.61560","0.76248","-0.37231","0.00379","161.63995"
"42.90000","0.71277","382.30566","0.76379","-0.37100","0.00380","161.93224"
"43.00000","0.71428","383.02493","0.76526","-0.36954","0.00381","162.23691"
"43.10000","0.71643","383.99603","0.76735","-0.36745","0.00382","162.64822"
"43.20000","0.71796","384.81659","0.76882","-0.36598","0.00383","162.99579"
"43.30000","0.71940","385.49667","0.77022","-0.36458","0.00383","163.28384"
"43.40000","0.72113","386.27597","0.77189","-0.36290","0.00384","163.61394"
"43.50000","0.72302","387.25879","0.77372","-0.36107","0.00385","164.03023"
"43.60000","0.72441","387.82693","0.77508","-0.35972","0.00386","164.27087"
"43.70000","0.72593","388.53226","0.77655","-0.35825","0.00386","164.56963"
"43.80000","0.72815","389.64392","0.77871","-0.35609","0.00388","165.04048"
"43.90000","0.72963","390.30389","0.78015","-0.35465","0.00388","165.32004"
"44.00000","0.73101","390.87442","0.78150","-0.35330","0.00389","165.56169"
"44.10000","0.73280","391.93396","0.78323","-0.35157","0.00390","166.01047"
"44.20000","0.73469","392.85257","0.78506","-0.34974","0.00391","166.39957"
"44.30000","0.73607","393.40359","0.78641","-0.34838","0.00391","166.63297"
"44.40000","0.73766","394.16397","0.78795","-0.34685","0.00392","166.95503"
"44.50000","0.73982","395.35007","0.79005","-0.34474","0.00393","167.45743"
"44.60000","0.74124","395.94363","0.79143","-0.34337","0.00394","167.70885"
"44.70000","0.74266","396.49182","0.79282","-0.34197","0.00395","167.94104"
"44.80000","0.74456","397.46552","0.79466","-0.34013","0.00395","168.35345"
"44.90000","0.74632","398.40884","0.79638","-0.33842","0.00396","168.75302"
"45.00000","0.74773","398.97076","0.79775","-0.33705","0.00397","168.99104"
"45.10000","0.74933","399.80029","0.79931","-0.33549","0.00398","169.34239"
"45.20000","0.75154","400.89584","0.80145","-0.33334","0.00399","169.80644"
"45.30000","0.75286","401.44794","0.80274","-0.33206","0.00400","170.04028"
"45.40000","0.75432","402.12708","0.80416","-0.33064","0.00400","170.32794"
"45.50000","0.75624","403.06073","0.80603","-0.32877","0.00401","170.72342"
"45.60000","0.75795","403.96130","0.80769","-0.32710","0.00402","171.10487"
"45.70000","0.75940","404.58362","0.80910","-0.32570","0.00403","171.36845"
"45.80000","0.76103","405.31329","0.81069","-0.32411","0.00403","171.67752"
"45.90000","0.76320","406.45404","0.81280","-0.32200","0.00405","172.16071"
"46.00000","0.76451","406.98926","0.81407","-0.32072","0.00405","172.38741"
"46.10000","0.76598","407.58377","0.81551","-0.31929","0.00406","172.63922"
"46.20000","0.76794","408.63898","0.81741","-0.31739","0.00407","173.08618"
"46.30000","0.76954","409.29410","0.81897","-0.31583","0.00408","173.36366"
"46.40000","0.77102","409.96707","0.82041","-0.31438","0.00408","173.64871"
"46.50000","0.77281","410.93179","0.82215","-0.31265","0.00409","174.05734"
"46.60000","0.77483","411.95868","0.82411","-0.31068","0.00410","174.49229"
"46.70000","0.77614","412.41037","0.82540","-0.30940","0.00411","174.68361"
"46.80000","0.77766","413.12558","0.82687","-0.30792","0.00412","174.98656"
"46.90000","0.77966","414.14001","0.82882","-0.30598","0.00412","175.41624"
"47.00000","0.78122","414.85434","0.83033","-0.30446","0.00413","175.71880"
"47.10000","0.78269","415.49756","0.83177","-0.30303","0.00414","175.99124"
"47.20000","0.78451","416.45282","0.83353","-0.30127","0.00415","176.39587"
"47.30000","0.78643","417.37244","0.83541","-0.29939","0.00416","176.78539"
"47.40000","0.78782","418.04501","0.83675","-0.29805","0.00416","177.07027"
"47.50000","0.78937","418.71365","0.83827","-0.29653","0.00417","177.35349"
"47.60000","0.79136","419.67249","0.84020","-0.29459","0.00418","177.75961"
"47.70000","0.79282","420.34760","0.84162","-0.29317","0.00419","178.04556"
"47.80000","0.79433","420.98221","0.84310","-0.29169","0.00420","178.31436"
"47.90000","0.79631","421.98691","0.84502","-0.28978","0.00421","178.73993"
"48.00000","0.79807","422.78748","0.84674","-0.28806","0.00421","179.07903"
"48.10000","0.79947","423.38409","0.84810","-0.28670","0.00422","179.33173"
"48.20000","0.80104","424.27014","0.84962","-0.28517","0.00423","179.70703"
"48.30000","0.80302","425.20062","0.85155","-0.28325","0.00424","180.10115"
"48.40000","0.80448","425.85577","0.85297","-0.28183","0.00425","180.37865"
"48.50000","0.80596","426.46298","0.85442","-0.28038","0.00425","180.63585"
"48.60000","0.80803","427.45624","0.85643","-0.27837","0.00426","181.05655"
"48.70000","0.80971","428.39731","0.85805","-0.27674","0.00427","181.45517"
"48.80000","0.81110","428.90152","0.85942","-0.27538","0.00428","181.66873"
"48.90000","0.81270","429.67590","0.86097","-0.27383","0.00428","181.99673"
"49.00000","0.81461","430.64343","0.86283","-0.27197","0.00429","182.40656"
"49.10000","0.81609","431.27515","0.86428","-0.27052","0.00430","182.67412"
"49.20000","0.81767","431.95221","0.86581","-0.26899","0.00431","182.96091"
"49.30000","0.81978","433.08911","0.86786","-0.26694","0.00432","183.44246"
"49.40000","0.82130","433.82138","0.86934","-0.26546","0.00433","183.75262"
"49.50000","0.82275","434.44061","0.87075","-0.26405","0.00433","184.01491"
"49.60000","0.82440","435.18109","0.87236","-0.26244","0.00434","184.32855"
"49.70000","0.82634","436.11508","0.87424","-0.26056","0.00435","184.72417"
"49.80000","0.82777","436.71982","0.87564","-0.25916","0.00436","184.98030"
"49.90000","0.82928","437.48743","0.87711","-0.25769","0.00437","185.30544"
"50.00000","0.83147","438.57303","0.87924","-0.25556","0.00438","185.76527"
"50.10000","0.83294","439.22504","0.88067","-0.25412","0.00438","186.04144"
"50.20000","0.83442","439.95053","0.88210","-0.25270","0.00439","186.34874"
"50.30000","0.83618","440.89880","0.88382","-0.25098","0.00440","186.75040"
"50.40000","0.83790","441.52341","0.88550","-0.24930","0.00441","187.01495"
"50.50000","0.83940","442.18735","0.88696","-0.24783","0.00441","187.29617"
"50.60000","0.84103","443.07053","0.88853","-0.24626","0.00442","187.67026"
"50.70000","0.84320","443.89056","0.89066","-0.24414","0.00443","188.01761"
"50.80000","0.84459","444.70312","0.89200","-0.24279","0.00444","188.36177"
"50.90000","0.84604","445.28815","0.89342","-0.24138","0.00445","188.60957"
"51.00000","0.84784","446.11584","0.89518","-0.23962","0.00446","188.96016"
"51.10000","0.84963","447.03455","0.89692","-0.23788","0.00446","189.34929"
"51.20000","0.85105","447.71033","0.89830","-0.23650","0.00447","189.63553"
"51.30000","0.85266","448.29282","0.89987","-0.23492","0.00448","189.88225"
"51.40000","0.85489","449.44653","0.90203","-0.23276","0.00449","190.37093"
"51.50000","0.85624","450.13242","0.90335","-0.23145","0.00450","190.66145"
"51.60000","0.85770","450.71500","0.90477","-0.23002","0.00450","190.90820"
"51.70000","0.85953","451.52441","0.90655","-0.22824","0.00451","191.25105"
"51.80000","0.86120","452.40750","0.90818","-0.22662","0.00452","191.62511"
"51.90000","0.86271","453.10406","0.90965","-0.22515","0.00453","191.92014"
"52.00000","0.86441","453.78665","0.91131","-0.22349","0.00454","192.20926"
"52.10000","0.86647","454.86255","0.91331","-0.22149","0.00455","192.66498"
"52.20000","0.86785","455.50647","0.91465","-0.22014","0.00455","192.93773"
"52.30000","0.86936","456.24268","0.91612","-0.21868","0.00456","193.24956"
"52.40000","0.87131","457.18289","0.91802","-0.21678","0.00457","193.64780"
