Repository: CleisonManriqueAguirre/postprocessing_test

# Data postprocessing

Postprocess data from INSTRON raw data for copmression , flexion and interlaminar shear purposes . Code can be extended

File: flexion/3_axis/Specimen_RawData_3.csv (part 1 of 6)
Specimen properties : Specimen label,"3"
Specimen properties : Support span,"72.00",mm
Specimen properties : Thickness,"3.87",mm
Specimen properties : Width,"12.87",mm
Maximum Load : Maximum Load,"471.5",N
Tangent Modulus of Elasticity : Tangent Modulus of Elasticity,"42144202293.70180",Pa
Test : Rate 1,"1.00000",mm/min
Specimen notes : Specimen note 1,""

Time,Displacement,Load,Flexure extension,Corrected extension,Flexure strain (Corrected extension),Flexure stress
(s),(mm),(N),(mm),(mm),(mm/mm),(MPa)
"0.00000","0.00000","48.63700","0.14381","-1.05552","0.00064","27.25148"
"0.10000","0.00020","48.68218","0.14401","-1.05532","0.00065","27.27679"
"0.20000","0.00104","48.93226","0.14481","-1.05451","0.00065","27.41691"
"0.30000","0.00246","49.42299","0.14616","-1.05317","0.00065","27.69187"
"0.40000","0.00479","50.24405","0.14838","-1.05095","0.00066","28.15191"
"0.50000","0.00659","50.94440","0.15009","-1.04923","0.00067","28.54432"
"0.60000","0.00804","51.37753","0.15148","-1.04784","0.00068","28.78701"
"0.70000","0.00985","52.03460","0.15320","-1.04612","0.00069","29.15517"
"0.80000","0.01165","52.67554","0.15492","-1.04441","0.00069","29.51429"
"0.90000","0.01309","53.20684","0.15629","-1.04304","0.00070","29.81197"
"1.00000","0.01468","53.58307","0.15782","-1.04150","0.00071","30.02278"
"1.10000","0.01691","54.44788","0.15994","-1.03939","0.00072","30.50734"
"1.20000","0.01827","54.88744","0.16124","-1.03809","0.00072","30.75362"
"1.30000","0.01973","55.34568","0.16264","-1.03669","0.00073","31.01037"
"1.40000","0.02154","55.98122","0.16437","-1.03496","0.00074","31.36647"
"1.50000","0.02328","56.47352","0.16604","-1.03329","0.00074","31.64231"
"1.60000","0.02474","57.00073","0.16742","-1.03190","0.00075","31.93771"
"1.70000","0.02639","57.44194","0.16902","-1.03031","0.00076","32.18492"
"1.80000","0.02854","58.21154","0.17108","-1.02825","0.00077","32.61612"
"1.90000","0.02996","58.64923","0.17244","-1.02688","0.00077","32.86137"
"2.00000","0.03133","58.99819","0.17378","-1.02555","0.00078","33.05689"
"2.10000","0.03322","59.57159","0.17560","-1.02373","0.00079","33.37817"
"2.20000","0.03484","60.17237","0.17715","-1.02218","0.00079","33.71479"
"2.30000","0.03636","60.57525","0.17863","-1.02070","0.00080","33.94052"
"2.40000","0.03812","61.15424","0.18031","-1.01902","0.00081","34.26493"
"2.50000","0.04018","61.83620","0.18229","-1.01703","0.00082","34.64704"
"2.60000","0.04153","62.34029","0.18359","-1.01574","0.00082","34.92948"
"2.70000","0.04300","62.67978","0.18502","-1.01431","0.00083","35.11970"
"2.80000","0.04497","63.21375","0.18692","-1.01241","0.00084","35.41888"
"2.90000","0.04657","63.80243","0.18845","-1.01087","0.00084","35.74872"
"3.00000","0.04803","64.19599","0.18987","-1.00946","0.00085","35.96923"
"3.10000","0.04981","64.87611","0.19157","-1.00776","0.00086","36.35031"
"3.20000","0.05178","65.50236","0.19346","-1.00587","0.00087","36.70119"
"3.30000","0.05321","65.86341","0.19485","-1.00448","0.00087","36.90350"
"3.40000","0.05474","66.41010","0.19632","-1.00301","0.00088","37.20981"
"3.50000","0.05668","66.91133","0.19820","-1.00113","0.00089","37.49065"
"3.60000","0.05814","67.36732","0.19961","-0.99972","0.00089","37.74614"
"3.70000","0.05969","67.75935","0.20111","-0.99822","0.00090","37.96579"
"3.80000","0.06163","68.51719","0.20297","-0.99636","0.00091","38.39042"
"3.90000","0.06342","68.98824","0.20470","-0.99463","0.00092","38.65435"
"4.00000","0.06485","69.41595","0.20608","-0.99325","0.00092","38.89399"
"4.10000","0.06637","69.88480","0.20754","-0.99179","0.00093","39.15669"
"4.20000","0.06839","70.58932","0.20948","-0.98985","0.00094","39.55144"
"4.30000","0.06985","71.06570","0.21088","-0.98845","0.00094","39.81836"
"4.40000","0.07133","71.45522","0.21232","-0.98700","0.00095","40.03661"
"4.50000","0.07336","72.13605","0.21427","-0.98506","0.00096","40.41808"
"4.60000","0.07510","72.67541","0.21595","-0.98338","0.00097","40.72028"
"4.70000","0.07649","73.01521","0.21729","-0.98204","0.00097","40.91067"
"4.80000","0.07807","73.59079","0.21881","-0.98052","0.00098","41.23317"
"4.90000","0.07997","74.20640","0.22064","-0.97869","0.00099","41.57810"
"5.00000","0.08149","74.63474","0.22210","-0.97723","0.00099","41.81810"
"5.10000","0.08301","75.18046","0.22356","-0.97576","0.00100","42.12387"
"5.20000","0.08510","75.71702","0.22559","-0.97374","0.00101","42.42450"
"5.30000","0.08667","76.38525","0.22709","-0.97224","0.00102","42.79892"
"5.40000","0.08809","76.69104","0.22846","-0.97086","0.00102","42.97025"
"5.50000","0.08982","77.30934","0.23012","-0.96921","0.00103","43.31669"
"5.60000","0.09169","77.86654","0.23193","-0.96740","0.00104","43.62889"
"5.70000","0.09309","78.27052","0.23329","-0.96604","0.00104","43.85524"
"5.80000","0.09461","78.77068","0.23474","-0.96458","0.00105","44.13548"
"5.90000","0.09681","79.49520","0.23686","-0.96247","0.00106","44.54144"
"6.00000","0.09833","79.93581","0.23833","-0.96100","0.00107","44.78831"
"6.10000","0.09976","80.38568","0.23970","-0.95963","0.00107","45.04037"
"6.20000","0.10149","81.02910","0.24136","-0.95797","0.00108","45.40088"
"6.30000","0.10331","81.50565","0.24313","-0.95620","0.00109","45.66790"
"6.40000","0.10477","82.16171","0.24451","-0.95482","0.00110","46.03548"
"6.50000","0.10636","82.55741","0.24605","-0.95328","0.00110","46.25720"
"6.60000","0.10854","83.33082","0.24814","-0.95119","0.00111","46.69054"
"6.70000","0.10994","83.77007","0.24949","-0.94984","0.00112","46.93666"
"6.80000","0.11135","84.07378","0.25087","-0.94846","0.00112","47.10683"
"6.90000","0.11324","84.78519","0.25267","-0.94666","0.00113","47.50544"
"7.00000","0.11499","85.37122","0.25435","-0.94498","0.00114","47.83379"
"7.10000","0.11642","85.82140","0.25572","-0.94361","0.00115","48.08603"
"7.20000","0.11801","86.41324","0.25725","-0.94208","0.00115","48.41763"
"7.30000","0.12018","87.04409","0.25934","-0.93998","0.00116","48.77110"
"7.40000","0.12161","87.47856","0.26073","-0.93860","0.00117","49.01454"
"7.50000","0.12305","87.95609","0.26212","-0.93721","0.00117","49.28210"
"7.60000","0.12493","88.57272","0.26394","-0.93539","0.00118","49.62760"
"7.70000","0.12660","89.08791","0.26556","-0.93377","0.00119","49.91626"
"7.80000","0.12806","89.54782","0.26698","-0.93235","0.00120","50.17395"
"7.90000","0.12976","90.10448","0.26862","-0.93071","0.00120","50.48585"
"8.00000","0.13184","90.80999","0.27064","-0.92869","0.00121","50.88115"
"8.10000","0.13323","91.32388","0.27197","-0.92736","0.00122","51.16909"
"8.20000","0.13470","91.70645","0.27341","-0.92592","0.00122","51.38344"
"8.30000","0.13671","92.42006","0.27535","-0.92398","0.00123","51.78328"
"8.40000","0.13824","92.92937","0.27682","-0.92251","0.00124","52.06865"
"8.50000","0.13966","93.38946","0.27820","-0.92113","0.00125","52.32644"
"8.60000","0.14143","93.86581","0.27993","-0.91940","0.00125","52.59333"
"8.70000","0.14354","94.70812","0.28195","-0.91738","0.00126","53.06528"
"8.80000","0.14490","95.10694","0.28327","-0.91606","0.00127","53.28875"
"8.90000","0.14637","95.58090","0.28469","-0.91463","0.00128","53.55431"
"9.00000","0.14836","96.21913","0.28662","-0.91271","0.00128","53.91191"
"9.10000","0.14986","96.73280","0.28808","-0.91125","0.00129","54.19972"
"9.20000","0.15132","97.16023","0.28949","-0.90983","0.00130","54.43921"
"9.30000","0.15318","97.92845","0.29128","-0.90805","0.00130","54.86965"
"9.40000","0.15514","98.52737","0.29317","-0.90616","0.00131","55.20523"
"9.50000","0.15649","99.03016","0.29448","-0.90485","0.00132","55.48694"
"9.60000","0.15802","99.52689","0.29596","-0.90337","0.00133","55.76526"
"9.70000","0.16011","100.18172","0.29798","-0.90135","0.00133","56.13216"
"9.80000","0.16152","100.53291","0.29936","-0.89997","0.00134","56.32893"
"9.90000","0.16301","101.05010","0.30080","-0.89853","0.00135","56.61872"
"10.00000","0.16489","101.78206","0.30261","-0.89672","0.00136","57.02884"
"10.10000","0.16676","102.27482","0.30443","-0.89490","0.00136","57.30493"
"10.20000","0.16813","102.83633","0.30574","-0.89358","0.00137","57.61955"
"10.30000","0.16970","103.30170","0.30727","-0.89206","0.00138","57.88029"
"10.40000","0.17177","104.03316","0.30927","-0.89006","0.00139","58.29013"
"10.50000","0.17317","104.43703","0.31063","-0.88870","0.00139","58.51643"
"10.60000","0.17463","104.84264","0.31205","-0.88728","0.00140","58.74369"
"10.70000","0.17668","105.73605","0.31401","-0.88532","0.00141","59.24427"
"10.80000","0.17837","106.20569","0.31566","-0.88367","0.00141","59.50741"
"10.90000","0.17980","106.78278","0.31703","-0.88230","0.00142","59.83076"
"11.00000","0.18145","107.35693","0.31862","-0.88071","0.00143","60.15245"
"11.10000","0.18342","107.91447","0.32054","-0.87879","0.00144","60.46485"
"11.20000","0.18479","108.36913","0.32187","-0.87746","0.00144","60.71959"
"11.30000","0.18629","108.79058","0.32332","-0.87601","0.00145","60.95573"
"11.40000","0.18841","109.62745","0.32536","-0.87397","0.00146","61.42464"
"11.50000","0.19007","110.05822","0.32698","-0.87235","0.00146","61.66600"
"11.60000","0.19140","110.47379","0.32827","-0.87106","0.00147","61.89884"
"11.70000","0.19311","111.18010","0.32991","-0.86942","0.00148","62.29459"
"11.80000","0.19509","111.77521","0.33183","-0.86750","0.00149","62.62803"
"11.90000","0.19647","112.17670","0.33317","-0.86616","0.00149","62.85299"
"12.00000","0.19800","112.62641","0.33466","-0.86467","0.00150","63.10497"
"12.10000","0.20014","113.38550","0.33673","-0.86260","0.00151","63.53028"
"12.20000","0.20165","113.97878","0.33817","-0.86116","0.00151","63.86270"
"12.30000","0.20304","114.27028","0.33954","-0.85979","0.00152","64.02603"
"12.40000","0.20482","114.93927","0.34125","-0.85808","0.00153","64.40086"
"12.50000","0.20670","115.63016","0.34307","-0.85626","0.00154","64.78797"
"12.60000","0.20811","116.13108","0.34443","-0.85490","0.00154","65.06864"
"12.70000","0.20965","116.57288","0.34592","-0.85340","0.00155","65.31618"
"12.80000","0.21188","117.23741","0.34809","-0.85124","0.00156","65.68852"
"12.90000","0.21323","117.76253","0.34938","-0.84995","0.00156","65.98275"
"13.00000","0.21466","118.29044","0.35077","-0.84856","0.00157","66.27853"
"13.10000","0.21652","118.74249","0.35258","-0.84675","0.00158","66.53182"
"13.20000","0.21835","119.50333","0.35433","-0.84499","0.00159","66.95813"
"13.30000","0.21977","119.97298","0.35571","-0.84361","0.00159","67.22127"
"13.40000","0.22132","120.43034","0.35721","-0.84212","0.00160","67.47753"
"13.50000","0.22358","121.27999","0.35939","-0.83994","0.00161","67.95360"
"13.60000","0.22492","121.63598","0.36070","-0.83863","0.00162","68.15305"
"13.70000","0.22636","122.22955","0.36208","-0.83725","0.00162","68.48564"
"13.80000","0.22825","122.87746","0.36390","-0.83543","0.00163","68.84866"
"13.90000","0.22994","123.34351","0.36555","-0.83378","0.00164","69.10979"
"14.00000","0.23142","123.77708","0.36699","-0.83234","0.00164","69.35272"
"14.10000","0.23307","124.37432","0.36858","-0.83075","0.00165","69.68736"
"14.20000","0.23523","125.09267","0.37067","-0.82866","0.00166","70.08985"
"14.30000","0.23654","125.53001","0.37193","-0.82739","0.00167","70.33490"
"14.40000","0.23801","125.95419","0.37336","-0.82597","0.00167","70.57256"
"14.50000","0.23994","126.55583","0.37523","-0.82409","0.00168","70.90967"
"14.60000","0.24163","127.29007","0.37686","-0.82247","0.00169","71.32106"
"14.70000","0.24309","127.70020","0.37827","-0.82105","0.00169","71.55086"
"14.80000","0.24477","128.38057","0.37989","-0.81944","0.00170","71.93208"
"14.90000","0.24684","128.98714","0.38190","-0.81743","0.00171","72.27193"
"15.00000","0.24819","129.34673","0.38321","-0.81612","0.00172","72.47341"
"15.10000","0.24971","129.93971","0.38467","-0.81465","0.00172","72.80566"
"15.20000","0.25167","130.54253","0.38658","-0.81275","0.00173","73.14342"
"15.30000","0.25321","131.08919","0.38806","-0.81127","0.00174","73.44972"
"15.40000","0.25471","131.48001","0.38953","-0.80980","0.00174","73.66870"
"15.50000","0.25652","132.11292","0.39128","-0.80805","0.00175","74.02332"
"15.60000","0.25849","132.77142","0.39318","-0.80615","0.00176","74.39228"
"15.70000","0.25985","133.23172","0.39450","-0.80483","0.00177","74.65019"
"15.80000","0.26138","133.77681","0.39598","-0.80335","0.00177","74.95560"
"15.90000","0.26335","134.35693","0.39788","-0.80144","0.00178","75.28065"
"16.00000","0.26485","134.86772","0.39934","-0.79999","0.00179","75.56685"
"16.10000","0.26634","135.46889","0.40077","-0.79856","0.00180","75.90368"
"16.20000","0.26827","136.03754","0.40264","-0.79669","0.00180","76.22230"
"16.30000","0.27011","136.58698","0.40444","-0.79489","0.00181","76.53015"
"16.40000","0.27151","137.13388","0.40578","-0.79355","0.00182","76.83659"
"16.50000","0.27303","137.52490","0.40726","-0.79207","0.00182","77.05567"
"16.60000","0.27500","138.33994","0.40915","-0.79017","0.00183","77.51234"
"16.70000","0.27647","138.73853","0.41058","-0.78875","0.00184","77.73567"
"16.80000","0.27802","139.18739","0.41209","-0.78724","0.00185","77.98717"
"16.90000","0.28005","139.93950","0.41404","-0.78529","0.00185","78.40858"
"17.00000","0.28173","140.56512","0.41566","-0.78367","0.00186","78.75912"
"17.10000","0.28314","141.04150","0.41703","-0.78230","0.00187","79.02604"
"17.20000","0.28473","141.40685","0.41858","-0.78075","0.00187","79.23074"
"17.30000","0.28672","142.20659","0.42049","-0.77884","0.00188","79.67884"
"17.40000","0.28815","142.61319","0.42188","-0.77744","0.00189","79.90666"
"17.50000","0.28965","143.03325","0.42334","-0.77598","0.00190","80.14202"
"17.60000","0.29176","143.82094","0.42538","-0.77395","0.00191","80.58337"
"17.70000","0.29335","144.36687","0.42692","-0.77241","0.00191","80.88925"
"17.80000","0.29479","144.76207","0.42832","-0.77101","0.00192","81.11069"
"17.90000","0.29649","145.31071","0.42996","-0.76937","0.00193","81.41809"
"18.00000","0.29829","146.04616","0.43170","-0.76763","0.00193","81.83016"
"18.10000","0.29977","146.45622","0.43313","-0.76620","0.00194","82.05992"
"18.20000","0.30135","146.92990","0.43466","-0.76467","0.00195","82.32533"
"18.30000","0.30352","147.70581","0.43676","-0.76257","0.00196","82.76007"
"18.40000","0.30498","148.16698","0.43818","-0.76115","0.00196","83.01846"
"18.50000","0.30643","148.58864","0.43958","-0.75975","0.00197","83.25472"
"18.60000","0.30812","149.25369","0.44121","-0.75812","0.00198","83.62736"
"18.70000","0.31005","149.89847","0.44308","-0.75625","0.00198","83.98862"
"18.80000","0.31143","150.24419","0.44442","-0.75491","0.00199","84.18233"
"18.90000","0.31297","150.76047","0.44591","-0.75342","0.00200","84.47160"
"19.00000","0.31524","151.52853","0.44810","-0.75122","0.00201","84.90195"
"19.10000","0.31666","152.02681","0.44948","-0.74985","0.00201","85.18114"
"19.20000","0.31809","152.52525","0.45086","-0.74847","0.00202","85.46042"
"19.30000","0.31985","153.00182","0.45257","-0.74675","0.00203","85.72744"
"19.40000","0.32159","153.58682","0.45426","-0.74507","0.00203","86.05522"
"19.50000","0.32311","154.10207","0.45572","-0.74360","0.00204","86.34392"
"19.60000","0.32471","154.66130","0.45727","-0.74206","0.00205","86.65726"
"19.70000","0.32686","155.35770","0.45935","-0.73997","0.00206","87.04745"
"19.80000","0.32825","155.81635","0.46070","-0.73863","0.00206","87.30444"
"19.90000","0.32972","156.33060","0.46212","-0.73721","0.00207","87.59257"
"20.00000","0.33161","156.98474","0.46395","-0.73538","0.00208","87.95909"
"20.10000","0.33325","157.42381","0.46554","-0.73379","0.00209","88.20510"
"20.20000","0.33471","157.93370","0.46695","-0.73237","0.00209","88.49079"
"20.30000","0.33638","158.35370","0.46860","-0.73073","0.00210","88.72612"
"20.40000","0.33855","159.15776","0.47069","-0.72864","0.00211","89.17664"
"20.50000","0.33992","159.58279","0.47203","-0.72730","0.00211","89.41479"
"20.60000","0.34138","160.05412","0.47345","-0.72588","0.00212","89.67887"
"20.70000","0.34327","160.68147","0.47528","-0.72404","0.00213","90.03038"
"20.80000","0.34489","161.26288","0.47686","-0.72247","0.00214","90.35614"
"20.90000","0.34636","161.69569","0.47829","-0.72104","0.00214","90.59865"
"21.00000","0.34811","162.36809","0.47998","-0.71934","0.00215","90.97540"
"21.10000","0.35020","162.87849","0.48203","-0.71730","0.00216","91.26138"
"21.20000","0.35151","163.38774","0.48329","-0.71603","0.00216","91.54671"
"21.30000","0.35301","163.79192","0.48476","-0.71457","0.00217","91.77317"
"21.40000","0.35504","164.49504","0.48673","-0.71260","0.00218","92.16714"
"21.50000","0.35655","165.01411","0.48819","-0.71113","0.00219","92.45798"
"21.60000","0.35802","165.52066","0.48962","-0.70971","0.00219","92.74179"
"21.70000","0.35986","166.12886","0.49141","-0.70792","0.00220","93.08257"
"21.80000","0.36183","166.73976","0.49333","-0.70600","0.00221","93.42486"
"21.90000","0.36318","167.24295","0.49464","-0.70469","0.00222","93.70680"
"22.00000","0.36473","167.70860","0.49615","-0.70318","0.00222","93.96770"
"22.10000","0.36670","168.27597","0.49806","-0.70126","0.00223","94.28561"
"22.20000","0.36817","168.87175","0.49949","-0.69984","0.00224","94.61942"
"22.30000","0.36970","169.31279","0.50098","-0.69834","0.00224","94.86654"
"22.40000","0.37162","169.96475","0.50285","-0.69648","0.00225","95.23183"
"22.50000","0.37344","170.58604","0.50461","-0.69472","0.00226","95.57995"
"22.60000","0.37481","170.94090","0.50595","-0.69338","0.00227","95.77877"
"22.70000","0.37643","171.49049","0.50752","-0.69181","0.00227","96.08671"
"22.80000","0.37849","172.17183","0.50953","-0.68980","0.00228","96.46847"
"22.90000","0.37978","172.48421","0.51079","-0.68854","0.00229","96.64349"
"23.00000","0.38128","173.02129","0.51225","-0.68708","0.00229","96.94442"
"23.10000","0.38335","173.75615","0.51425","-0.68508","0.00230","97.35616"
"23.20000","0.38511","174.23767","0.51597","-0.68336","0.00231","97.62596"
"23.30000","0.38643","174.70943","0.51725","-0.68208","0.00232","97.89029"
"23.40000","0.38810","175.19800","0.51888","-0.68044","0.00232","98.16404"
"23.50000","0.39005","175.87576","0.52077","-0.67856","0.00233","98.54379"
"23.60000","0.39145","176.30223","0.52213","-0.67720","0.00234","98.78275"
"23.70000","0.39295","176.70424","0.52360","-0.67573","0.00235","99.00799"
"23.80000","0.39507","177.39679","0.52566","-0.67367","0.00235","99.39603"
"23.90000","0.39669","177.88847","0.52724","-0.67209","0.00236","99.67152"
"24.00000","0.39807","178.42743","0.52857","-0.67076","0.00237","99.97350"
"24.10000","0.39980","178.92914","0.53026","-0.66906","0.00238","100.25461"
"24.20000","0.40176","179.62709","0.53216","-0.66717","0.00238","100.64568"
"24.30000","0.40311","180.05238","0.53348","-0.66585","0.00239","100.88396"
"24.40000","0.40467","180.49452","0.53500","-0.66433","0.00240","101.13170"
"24.50000","0.40677","181.21631","0.53704","-0.66229","0.00241","101.53612"
"24.60000","0.40830","181.66104","0.53853","-0.66079","0.00241","101.78530"
"24.70000","0.40971","182.06561","0.53991","-0.65942","0.00242","102.01199"
"24.80000","0.41150","182.62183","0.54165","-0.65768","0.00243","102.32364"
"24.90000","0.41339","183.32790","0.54348","-0.65585","0.00243","102.71925"
"25.00000","0.41476","183.71512","0.54482","-0.65451","0.00244","102.93621"
"25.10000","0.41631","184.17751","0.54633","-0.65300","0.00245","103.19529"
"25.20000","0.41851","185.01445","0.54845","-0.65087","0.00246","103.66423"
"25.30000","0.41995","185.31844","0.54987","-0.64945","0.00246","103.83456"
"25.40000","0.42139","185.81084","0.55126","-0.64806","0.00247","104.11045"
"25.50000","0.42326","186.42317","0.55308","-0.64625","0.00248","104.45354"
"25.60000","0.42499","187.03760","0.55476","-0.64457","0.00248","104.79781"
"25.70000","0.42639","187.35777","0.55614","-0.64319","0.00249","104.97720"
"25.80000","0.42799","187.96542","0.55769","-0.64164","0.00250","105.31767"
"25.90000","0.43024","188.76184","0.55987","-0.63946","0.00251","105.76391"
"26.00000","0.43159","189.05812","0.56120","-0.63813","0.00251","105.92992"
"26.10000","0.43301","189.51155","0.56257","-0.63676","0.00252","106.18398"
"26.20000","0.43493","190.14359","0.56444","-0.63489","0.00253","106.53810"
"26.30000","0.43664","190.58171","0.56611","-0.63322","0.00254","106.78358"
"26.40000","0.43806","191.15009","0.56749","-0.63184","0.00254","107.10205"
"26.50000","0.43973","191.58220","0.56912","-0.63021","0.00255","107.34416"
"26.60000","0.44182","192.41386","0.57114","-0.62819","0.00256","107.81015"
"26.70000","0.44320","192.74020","0.57249","-0.62684","0.00256","107.99300"
"26.80000","0.44466","193.27585","0.57390","-0.62543","0.00257","108.29312"
"26.90000","0.44665","193.85924","0.57585","-0.62348","0.00258","108.62000"
"27.00000","0.44828","194.33423","0.57744","-0.62189","0.00259","108.88613"
"27.10000","0.44972","194.71208","0.57884","-0.62049","0.00259","109.09785"
"27.20000","0.45146","195.39236","0.58052","-0.61881","0.00260","109.47901"
"27.30000","0.45351","196.00510","0.58252","-0.61680","0.00261","109.82233"
"27.40000","0.45482","196.33675","0.58380","-0.61553","0.00261","110.00816"
"27.50000","0.45633","196.92776","0.58527","-0.61406","0.00262","110.33930"
"27.60000","0.45834","197.56456","0.58722","-0.61211","0.00263","110.69610"
"27.70000","0.45992","197.98743","0.58877","-0.61056","0.00264","110.93304"
"27.80000","0.46138","198.41257","0.59018","-0.60915","0.00264","111.17124"
"27.90000","0.46317","199.07397","0.59192","-0.60741","0.00265","111.54183"
"28.00000","0.46517","199.72186","0.59387","-0.60546","0.00266","111.90485"
"28.10000","0.46651","200.03670","0.59517","-0.60415","0.00267","112.08125"
"28.20000","0.46802","200.44591","0.59666","-0.60267","0.00267","112.31053"
"28.30000","0.47005","201.26199","0.59861","-0.60072","0.00268","112.76778"
"28.40000","0.47150","201.68733","0.60003","-0.59930","0.00269","113.00610"
"28.50000","0.47303","202.11488","0.60153","-0.59780","0.00269","113.24566"
"28.60000","0.47499","202.70256","0.60344","-0.59589","0.00270","113.57494"
"28.70000","0.47676","203.42436","0.60516","-0.59417","0.00271","113.97937"
"28.80000","0.47811","203.78004","0.60647","-0.59285","0.00272","114.17866"
"28.90000","0.47969","204.16928","0.60803","-0.59130","0.00272","114.39675"
"29.00000","0.48171","204.81758","0.61000","-0.58933","0.00273","114.75999"
"29.10000","0.48322","205.28609","0.61146","-0.58787","0.00274","115.02250"
"29.20000","0.48466","205.76341","0.61287","-0.58646","0.00275","115.28995"
"29.30000","0.48667","206.32355","0.61483","-0.58450","0.00275","115.60379"
"29.40000","0.48835","206.87512","0.61647","-0.58286","0.00276","115.91284"
"29.50000","0.48979","207.27438","0.61787","-0.58146","0.00277","116.13655"
"29.60000","0.49142","207.83888","0.61946","-0.57987","0.00277","116.45284"
"29.70000","0.49338","208.51576","0.62136","-0.57796","0.00278","116.83210"
"29.80000","0.49482","208.90820","0.62277","-0.57656","0.00279","117.05198"
"29.90000","0.49633","209.40492","0.62424","-0.57509","0.00280","117.33030"
"30.00000","0.49846","210.15697","0.62632","-0.57301","0.00281","117.75167"
"30.10000","0.50002","210.52773","0.62784","-0.57149","0.00281","117.95940"
"30.20000","0.50143","211.01700","0.62922","-0.57011","0.00282","118.23355"
"30.30000","0.50313","211.53816","0.63087","-0.56846","0.00283","118.52556"
"30.40000","0.50502","212.03700","0.63272","-0.56661","0.00283","118.80506"
"30.50000","0.50645","212.53903","0.63412","-0.56521","0.00284","119.08635"
"30.60000","0.50797","212.99179","0.63560","-0.56373","0.00285","119.34003"
"30.70000","0.51018","213.75783","0.63774","-0.56159","0.00286","119.76924"
"30.80000","0.51168","214.15248","0.63922","-0.56011","0.00286","119.99037"
"30.90000","0.51309","214.65504","0.64058","-0.55874","0.00287","120.27196"
"31.00000","0.51479","215.10793","0.64225","-0.55708","0.00288","120.52571"
"31.10000","0.51661","215.71054","0.64402","-0.55531","0.00288","120.86336"
"31.20000","0.51809","216.10011","0.64547","-0.55386","0.00289","121.08163"
"31.30000","0.51970","216.66010","0.64704","-0.55229","0.00290","121.39539"
"31.40000","0.52187","217.40746","0.64915","-0.55018","0.00291","121.81414"
"31.50000","0.52328","217.66634","0.65053","-0.54880","0.00291","121.95920"
"31.60000","0.52472","218.18303","0.65193","-0.54740","0.00292","122.24870"
"31.70000","0.52650","218.73677","0.65367","-0.54566","0.00293","122.55896"
"31.80000","0.52832","219.18884","0.65545","-0.54388","0.00294","122.81226"
"31.90000","0.52976","219.72926","0.65685","-0.54248","0.00294","123.11506"
"32.00000","0.53133","220.21407","0.65838","-0.54095","0.00295","123.38670"
"32.10000","0.53352","220.86836","0.66052","-0.53881","0.00296","123.75330"
"32.20000","0.53493","221.32854","0.66189","-0.53744","0.00296","124.01114"
"32.30000","0.53642","221.72276","0.66335","-0.53598","0.00297","124.23203"
"32.40000","0.53828","222.32350","0.66516","-0.53416","0.00298","124.56862"
"32.50000","0.53987","222.86368","0.66671","-0.53262","0.00299","124.87128"
"32.60000","0.54140","223.21747","0.66821","-0.53112","0.00299","125.06951"
"32.70000","0.54311","223.84224","0.66987","-0.52946","0.00300","125.41957"
"32.80000","0.54517","224.50920","0.67187","-0.52745","0.00301","125.79327"
"32.90000","0.54658","224.90376","0.67325","-0.52608","0.00302","126.01435"
"33.00000","0.54804","225.33583","0.67468","-0.52465","0.00302","126.25644"
"33.10000","0.54994","225.83031","0.67654","-0.52278","0.00303","126.53349"
"33.20000","0.55159","226.39116","0.67815","-0.52118","0.00304","126.84774"
"33.30000","0.55304","226.76804","0.67957","-0.51976","0.00304","127.05891"
"33.40000","0.55480","227.36261","0.68128","-0.51805","0.00305","127.39205"
"33.50000","0.55687","228.09044","0.68329","-0.51604","0.00306","127.79986"
"33.60000","0.55825","228.42360","0.68464","-0.51469","0.00307","127.98653"
"33.70000","0.55971","228.84129","0.68607","-0.51326","0.00307","128.22057"
"33.80000","0.56162","229.46529","0.68793","-0.51139","0.00308","128.57019"
"33.90000","0.56319","229.84605","0.68947","-0.50986","0.00309","128.78354"
"34.00000","0.56471","230.36867","0.69095","-0.50838","0.00309","129.07635"
"34.10000","0.56656","230.93452","0.69275","-0.50658","0.00310","129.39340"
"34.20000","0.56843","231.52879","0.69458","-0.50475","0.00311","129.72638"
"34.30000","0.56984","231.92523","0.69595","-0.50337","0.00312","129.94850"
"34.40000","0.57141","232.36160","0.69748","-0.50184","0.00312","130.19301"
"34.50000","0.57339","233.04468","0.69941","-0.49992","0.00313","130.57573"
"34.60000","0.57481","233.45203","0.70080","-0.49853","0.00314","130.80397"
"34.70000","0.57628","233.84856","0.70224","-0.49709","0.00315","131.02615"
"34.80000","0.57828","234.55315","0.70418","-0.49514","0.00315","131.42093"
"34.90000","0.58011","235.05525","0.70597","-0.49336","0.00316","131.70227"
"35.00000","0.58151","235.51328","0.70734","-0.49199","0.00317","131.95889"
"35.10000","0.58308","235.94624","0.70887","-0.49046","0.00318","132.20149"
"35.20000","0.58500","236.49814","0.71075","-0.48858","0.00318","132.51071"
"35.30000","0.58648","237.02025","0.71219","-0.48714","0.00319","132.80325"
"35.40000","0.58800","237.35292","0.71368","-0.48565","0.00320","132.98965"
"35.50000","0.59007","238.09746","0.71568","-0.48364","0.00321","133.40681"
"35.60000","0.59173","238.56915","0.71731","-0.48202","0.00321","133.67111"
"35.70000","0.59309","238.98276","0.71863","-0.48069","0.00322","133.90286"
"35.80000","0.59477","239.51491","0.72028","-0.47905","0.00323","134.20102"
"35.90000","0.59673","240.13045","0.72218","-0.47714","0.00323","134.54591"
"36.00000","0.59815","240.49788","0.72358","-0.47575","0.00324","134.75179"
"36.10000","0.59963","240.93988","0.72502","-0.47431","0.00325","134.99944"
"36.20000","0.60177","241.58528","0.72711","-0.47222","0.00326","135.36107"
"36.30000","0.60338","241.94841","0.72869","-0.47064","0.00326","135.56453"
"36.40000","0.60475","242.52957","0.73001","-0.46932","0.00327","135.89015"
"36.50000","0.60649","242.96991","0.73172","-0.46761","0.00328","136.13687"
"36.60000","0.60835","243.52013","0.73353","-0.46580","0.00329","136.44516"
"36.70000","0.60976","243.91765","0.73491","-0.46441","0.00329","136.66789"
"36.80000","0.61135","244.48724","0.73646","-0.46287","0.00330","136.98705"
"36.90000","0.61349","245.02356","0.73856","-0.46077","0.00331","137.28754"
"37.00000","0.61499","245.46648","0.74002","-0.45930","0.00331","137.53571"
"37.10000","0.61640","245.94960","0.74140","-0.45793","0.00332","137.80641"
"37.20000","0.61823","246.46111","0.74319","-0.45614","0.00333","138.09300"
"37.30000","0.62003","247.00803","0.74495","-0.45438","0.00334","138.39944"
"37.40000","0.62138","247.44028","0.74626","-0.45307","0.00334","138.64163"
"37.50000","0.62296","247.86513","0.74781","-0.45152","0.00335","138.87968"
"37.60000","0.62521","248.64050","0.75000","-0.44933","0.00336","139.31413"
"37.70000","0.62666","248.84264","0.75143","-0.44789","0.00337","139.42738"
"37.80000","0.62804","249.36223","0.75277","-0.44655","0.00337","139.71851"
"37.90000","0.62991","250.00740","0.75460","-0.44473","0.00338","140.08000"
"38.00000","0.63162","250.43939","0.75627","-0.44305","0.00339","140.32205"
"38.10000","0.63306","250.82994","0.75768","-0.44165","0.00339","140.54088"
"38.20000","0.63469","251.33922","0.75928","-0.44005","0.00340","140.82623"
"38.30000","0.63683","251.95284","0.76137","-0.43796","0.00341","141.17004"
"38.40000","0.63824","252.29335","0.76275","-0.43657","0.00342","141.36082"
"38.50000","0.63968","252.83752","0.76415","-0.43518","0.00342","141.66573"
"38.60000","0.64165","253.47105","0.76607","-0.43326","0.00343","142.02071"
"38.70000","0.64331","253.80984","0.76770","-0.43162","0.00344","142.21053"
"38.80000","0.64472","254.26466","0.76908","-0.43025","0.00344","142.46536"
"38.90000","0.64641","254.73067","0.77073","-0.42860","0.00345","142.72647"
"39.00000","0.64850","255.32779","0.77278","-0.42655","0.00346","143.06104"
"39.10000","0.64988","255.79002","0.77412","-0.42521","0.00347","143.32002"
"39.20000","0.65133","256.18036","0.77554","-0.42378","0.00347","143.53873"
"39.30000","0.65335","256.77490","0.77751","-0.42182","0.00348","143.87186"
"39.40000","0.65493","257.29196","0.77905","-0.42027","0.00349","144.16158"
"39.50000","0.65635","257.55582","0.78045","-0.41888","0.00350","144.30940"
"39.60000","0.65814","258.21832","0.78220","-0.41713","0.00350","144.68062"
"39.70000","0.66013","258.76712","0.78414","-0.41519","0.00351","144.98810"
"39.80000","0.66153","259.20322","0.78551","-0.41382","0.00352","145.23245"
"39.90000","0.66304","259.61188","0.78699","-0.41234","0.00353","145.46143"
"40.00000","0.66507","260.19208","0.78897","-0.41036","0.00353","145.78651"
"40.10000","0.66654","260.63672","0.79041","-0.40892","0.00354","146.03564"
"40.20000","0.66799","261.06107","0.79183","-0.40749","0.00355","146.27341"
"40.30000","0.66985","261.54755","0.79365","-0.40568","0.00355","146.54599"
"40.40000","0.67185","262.26868","0.79559","-0.40373","0.00356","146.95004"
"40.50000","0.67315","262.55307","0.79688","-0.40245","0.00357","147.10939"
"40.60000","0.67471","263.02017","0.79840","-0.40092","0.00358","147.37111"
"40.70000","0.67674","263.66562","0.80038","-0.39895","0.00359","147.73276"
"40.80000","0.67820","264.13367","0.80180","-0.39752","0.00359","147.99500"
"40.90000","0.67968","264.48816","0.80326","-0.39607","0.00360","148.19362"
"41.00000","0.68164","265.06549","0.80517","-0.39415","0.00361","148.51711"
"41.10000","0.68340","265.60303","0.80689","-0.39244","0.00361","148.81828"
"41.20000","0.68478","265.85156","0.80825","-0.39108","0.00362","148.95753"
"41.30000","0.68638","266.29550","0.80982","-0.38951","0.00363","149.20628"
"41.40000","0.68844","267.05911","0.81182","-0.38751","0.00364","149.63414"
"41.50000","0.68985","267.50259","0.81320","-0.38613","0.00364","149.88261"
"41.60000","0.69132","267.69763","0.81465","-0.38468","0.00365","149.99190"
"41.70000","0.69340","268.41998","0.81667","-0.38266","0.00366","150.39664"
"41.80000","0.69501","268.77020","0.81826","-0.38107","0.00367","150.59286"
"41.90000","0.69639","269.21924","0.81961","-0.37972","0.00367","150.84447"
"42.00000","0.69807","269.72290","0.82125","-0.37808","0.00368","151.12666"
"42.10000","0.70006","270.38901","0.82318","-0.37614","0.00369","151.49989"
"42.20000","0.70149","270.73880","0.82459","-0.37474","0.00369","151.69588"
"42.30000","0.70297","271.16806","0.82603","-0.37330","0.00370","151.93640"
"42.40000","0.70512","271.81079","0.82813","-0.37119","0.00371","152.29652"
"42.50000","0.70667","272.23410","0.82965","-0.36968","0.00372","152.53371"
"42.60000","0.70808","272.60321","0.83104","-0.36829","0.00372","152.74051"
"42.70000","0.70977","273.18384","0.83268","-0.36665","0.00373","153.06584"
"42.80000","0.71168","273.71564","0.83454","-0.36478","0.00374","153.36382"
"42.90000","0.71312","274.17633","0.83596","-0.36337","0.00374","153.62193"
"43.00000","0.71467","274.54443","0.83747","-0.36186","0.00375","153.82819"
"43.10000","0.71689","275.24353","0.83964","-0.35969","0.00376","154.21989"
"43.20000","0.71827","275.54297","0.84100","-0.35833","0.00377","154.38766"
"43.30000","0.71971","275.95862","0.84240","-0.35693","0.00377","154.62056"
"43.40000","0.72148","276.45178","0.84414","-0.35519","0.00378","154.89688"
"43.50000","0.72339","277.07968","0.84600","-0.35333","0.00379","155.24870"
"43.60000","0.72482","277.40985","0.84740","-0.35193","0.00380","155.43369"
"43.70000","0.72632","277.83847","0.84887","-0.35045","0.00380","155.67384"
"43.80000","0.72852","278.46353","0.85103","-0.34830","0.00381","156.02408"
"43.90000","0.72992","278.91232","0.85238","-0.34694","0.00382","156.27553"
"44.00000","0.73140","279.37485","0.85383","-0.34549","0.00382","156.53468"
"44.10000","0.73323","279.78946","0.85563","-0.34370","0.00383","156.76700"
"44.20000","0.73496","280.37018","0.85731","-0.34201","0.00384","157.09238"
"44.30000","0.73642","280.70584","0.85876","-0.34057","0.00385","157.28044"
"44.40000","0.73805","281.16272","0.86035","-0.33898","0.00385","157.53644"
"44.50000","0.74025","281.91983","0.86249","-0.33684","0.00386","157.96065"
"44.60000","0.74158","282.10156","0.86380","-0.33552","0.00387","158.06247"
"44.70000","0.74304","282.60516","0.86522","-0.33411","0.00388","158.34464"
"44.80000","0.74490","283.09732","0.86705","-0.33228","0.00388","158.62039"
"44.90000","0.74659","283.65610","0.86870","-0.33063","0.00389","158.93349"
"45.00000","0.74806","283.99634","0.87014","-0.32918","0.00390","159.12411"
"45.10000","0.74974","284.39258","0.87179","-0.32754","0.00390","159.34613"
"45.20000","0.75186","285.15958","0.87384","-0.32548","0.00391","159.77589"
"45.30000","0.75325","285.53488","0.87521","-0.32411","0.00392","159.98618"
"45.40000","0.75468","285.81519","0.87661","-0.32271","0.00393","160.14323"
"45.50000","0.75660","286.38461","0.87850","-0.32083","0.00393","160.46228"
"45.60000","0.75818","286.86472","0.88004","-0.31929","0.00394","160.73128"
"45.70000","0.75971","287.32208","0.88154","-0.31779","0.00395","160.98755"
"45.80000","0.76152","287.80374","0.88331","-0.31602","0.00396","161.25742"
"45.90000","0.76349","288.42352","0.88523","-0.31410","0.00397","161.60469"
"46.00000","0.76488","288.75494","0.88659","-0.31274","0.00397","161.79039"
"46.10000","0.76637","289.17822","0.88805","-0.31128","0.00398","162.02754"
"46.20000","0.76835","289.71234","0.88999","-0.30934","0.00399","162.32681"
"46.30000","0.76987","290.12482","0.89148","-0.30785","0.00399","162.55792"
"46.40000","0.77135","290.44031","0.89293","-0.30639","0.00400","162.73470"
"46.50000","0.77319","291.08072","0.89474","-0.30459","0.00401","163.09352"
"46.60000","0.77512","291.68753","0.89662","-0.30271","0.00402","163.43352"
"46.70000","0.77654","291.94971","0.89802","-0.30131","0.00402","163.58043"
"46.80000","0.77810","292.52966","0.89955","-0.29978","0.00403","163.90538"
"46.90000","0.78002","293.00461","0.90143","-0.29790","0.00404","164.17149"
"47.00000","0.78147","293.30887","0.90287","-0.29646","0.00404","164.34196"
"47.10000","0.78302","293.86325","0.90438","-0.29495","0.00405","164.65259"
"47.20000","0.78504","294.39352","0.90636","-0.29296","0.00406","164.94971"
"47.30000","0.78672","294.88232","0.90801","-0.29132","0.00407","165.22357"
"47.40000","0.78817","295.29034","0.90943","-0.28990","0.00407","165.45219"
"47.50000","0.78970","295.66354","0.91094","-0.28839","0.00408","165.66130"
"47.60000","0.79171","296.19736","0.91291","-0.28642","0.00409","165.96039"
"47.70000","0.79315","296.58038","0.91433","-0.28500","0.00410","166.17500"
"47.80000","0.79464","297.04144","0.91578","-0.28354","0.00410","166.43333"
"47.90000","0.79674","297.74661","0.91784","-0.28149","0.00411","166.82845"
"48.00000","0.79840","298.14438","0.91947","-0.27986","0.00412","167.05132"
"48.10000","0.79982","298.51398","0.92087","-0.27846","0.00412","167.25841"
"48.20000","0.80142","298.91428","0.92243","-0.27689","0.00413","167.48270"
"48.30000","0.80331","299.42679","0.92429","-0.27504","0.00414","167.76985"
"48.40000","0.80481","299.77338","0.92577","-0.27356","0.00415","167.96405"
"48.50000","0.80633","300.12051","0.92727","-0.27206","0.00415","168.15855"
"48.60000","0.80848","300.83237","0.92937","-0.26996","0.00416","168.55740"
"48.70000","0.81000","301.16824","0.93087","-0.26846","0.00417","168.74561"
"48.80000","0.81143","301.60156","0.93227","-0.26706","0.00418","168.98839"
"48.90000","0.81317","302.10196","0.93397","-0.26535","0.00418","169.26877"
"49.00000","0.81500","302.53973","0.93577","-0.26356","0.00419","169.51405"
"49.10000","0.81642","302.90085","0.93717","-0.26216","0.00420","169.71638"
"49.20000","0.81794","303.27792","0.93867","-0.26066","0.00420","169.92766"
"49.30000","0.82019","304.04224","0.94086","-0.25846","0.00421","170.35591"
"49.40000","0.82165","304.45148","0.94229","-0.25703","0.00422","170.58521"
"49.50000","0.82309","304.78525","0.94372","-0.25561","0.00423","170.77222"
"49.60000","0.82486","305.29724","0.94545","-0.25388","0.00423","171.05910"
"49.70000","0.82664","305.76425","0.94720","-0.25213","0.00424","171.32076"
"49.80000","0.82809","306.11102","0.94863","-0.25070","0.00425","171.51506"
"49.90000","0.82968","306.56406","0.95018","-0.24914","0.00426","171.76889"
"50.00000","0.83189","307.21130","0.95235","-0.24698","0.00427","172.13155"
"50.10000","0.83325","307.50748","0.95369","-0.24564","0.00427","172.29750"
"50.20000","0.83468","307.92352","0.95509","-0.24423","0.00428","172.53061"
"50.30000","0.83659","308.49188","0.95697","-0.24236","0.00429","172.84906"
"50.40000","0.83830","308.87085","0.95865","-0.24068","0.00429","173.06140"
"50.50000","0.83974","309.28497","0.96006","-0.23927","0.00430","173.29343"
"50.60000","0.84136","309.72018","0.96165","-0.23767","0.00431","173.53728"
"50.70000","0.84354","310.29257","0.96380","-0.23553","0.00432","173.85799"
"50.80000","0.84493","310.66638","0.96516","-0.23417","0.00432","174.06744"
"50.90000","0.84638","311.09116","0.96658","-0.23275","0.00433","174.30544"
"51.00000","0.84829","311.48520","0.96846","-0.23086","0.00434","174.52623"
"51.10000","0.84992","312.00146","0.97006","-0.22927","0.00435","174.81549"
"51.20000","0.85139","312.48593","0.97150","-0.22783","0.00435","175.08694"
"51.30000","0.85312","312.89575","0.97320","-0.22612","0.00436","175.31656"
"51.40000","0.85517","313.58136","0.97521","-0.22412","0.00437","175.70071"
"51.50000","0.85654","313.77597","0.97657","-0.22276","0.00437","175.80975"
"51.60000","0.85804","314.24426","0.97803","-0.22130","0.00438","176.07214"
"51.70000","0.86007","314.82297","0.98003","-0.21930","0.00439","176.39639"
"51.80000","0.86155","315.19626","0.98147","-0.21785","0.00440","176.60555"
"51.90000","0.86299","315.45020","0.98290","-0.21643","0.00440","176.74783"
"52.00000","0.86481","316.08719","0.98468","-0.21465","0.00441","177.10474"
"52.10000","0.86685","316.62308","0.98669","-0.21264","0.00442","177.40500"
"52.20000","0.86821","316.86057","0.98803","-0.21130","0.00443","177.53806"
"52.30000","0.86973","317.31030","0.98951","-0.20982","0.00443","177.79005"
"52.40000","0.87172","318.00504","0.99146","-0.20787","0.00444","178.17931"
