Repository: CleisonManriqueAguirre/postprocessing_test

# Data postprocessing

Postprocess data from INSTRON raw data for copmression , flexion and interlaminar shear purposes . Code can be extended

File: flexion/5_axis/Specimen_RawData_12.csv (part 1 of 6)
Specimen properties : Specimen label,"G1"
Specimen properties : Support span,"72.00",mm
Specimen properties : Thickness,"4.13",mm
Specimen properties : Width,"14.06",mm
Maximum Load : Maximum Load,"893.5",N
Tangent Modulus of Elasticity : Tangent Modulus of Elasticity,"49194255565.32100",Pa
Test : Rate 1,"1.00000",mm/min
Specimen notes : Specimen note 1,""

Time,Displacement,Load,Flexure extension,Corrected extension,Flexure strain (Corrected extension),Flexure stress
(s),(mm),(N),(mm),(mm),(mm/mm),(MPa)
"0.00000","0.00000","43.47411","0.08281","-1.05482","0.00040","19.57803"
"0.10000","0.00023","43.65429","0.08302","-1.05461","0.00040","19.65917"
"0.20000","0.00099","43.92837","0.08374","-1.05389","0.00040","19.78260"
"0.30000","0.00280","44.99321","0.08541","-1.05222","0.00041","20.26214"
"0.40000","0.00466","46.05177","0.08712","-1.05051","0.00042","20.73885"
"0.50000","0.00639","46.86226","0.08875","-1.04889","0.00042","21.10384"
"0.60000","0.00860","48.21410","0.09078","-1.04686","0.00043","21.71263"
"0.70000","0.00998","48.79708","0.09208","-1.04555","0.00044","21.97516"
"0.80000","0.01140","49.55514","0.09340","-1.04424","0.00045","22.31655"
"0.90000","0.01333","50.59207","0.09519","-1.04245","0.00046","22.78352"
"1.00000","0.01491","51.41939","0.09665","-1.04098","0.00046","23.15609"
"1.10000","0.01644","52.26679","0.09808","-1.03956","0.00047","23.53771"
"1.20000","0.01825","53.13149","0.09976","-1.03787","0.00048","23.92711"
"1.30000","0.02024","54.05730","0.10163","-1.03600","0.00049","24.34404"
"1.40000","0.02161","54.72893","0.10291","-1.03473","0.00049","24.64650"
"1.50000","0.02306","55.52743","0.10426","-1.03338","0.00050","25.00610"
"1.60000","0.02506","56.52473","0.10612","-1.03151","0.00051","25.45522"
"1.70000","0.02660","57.09479","0.10758","-1.03005","0.00051","25.71194"
"1.80000","0.02807","57.92086","0.10895","-1.02868","0.00052","26.08395"
"1.90000","0.02994","58.80817","0.11072","-1.02692","0.00053","26.48354"
"2.00000","0.03181","59.72474","0.11248","-1.02516","0.00054","26.89630"
"2.10000","0.03326","60.32807","0.11386","-1.02377","0.00054","27.16800"
"2.20000","0.03482","61.10193","0.11533","-1.02231","0.00055","27.51650"
"2.30000","0.03674","61.94074","0.11715","-1.02049","0.00056","27.89425"
"2.40000","0.03820","62.61106","0.11853","-1.01910","0.00057","28.19612"
"2.50000","0.03974","63.40408","0.11998","-1.01765","0.00057","28.55325"
"2.60000","0.04178","64.30487","0.12191","-1.01572","0.00058","28.95891"
"2.70000","0.04346","65.07254","0.12350","-1.01414","0.00059","29.30462"
"2.80000","0.04489","65.73186","0.12486","-1.01278","0.00060","29.60154"
"2.90000","0.04646","66.50976","0.12634","-1.01130","0.00060","29.95185"
"3.00000","0.04846","67.47425","0.12822","-1.00942","0.00061","30.38620"
"3.10000","0.04989","68.06081","0.12959","-1.00805","0.00062","30.65035"
"3.20000","0.05138","68.63499","0.13100","-1.00663","0.00063","30.90892"
"3.30000","0.05351","69.82738","0.13299","-1.00464","0.00064","31.44590"
"3.40000","0.05512","70.41597","0.13454","-1.00310","0.00064","31.71097"
"3.50000","0.05655","71.03535","0.13590","-1.00174","0.00065","31.98990"
"3.60000","0.05819","71.88929","0.13743","-1.00020","0.00066","32.37446"
"3.70000","0.06005","72.81737","0.13918","-0.99845","0.00067","32.79241"
"3.80000","0.06156","73.50522","0.14061","-0.99702","0.00067","33.10217"
"3.90000","0.06307","74.17065","0.14205","-0.99558","0.00068","33.40184"
"4.00000","0.06523","75.18024","0.14409","-0.99354","0.00069","33.85649"
"4.10000","0.06672","75.92577","0.14550","-0.99214","0.00070","34.19223"
"4.20000","0.06816","76.40032","0.14688","-0.99076","0.00070","34.40594"
"4.30000","0.06993","77.39648","0.14853","-0.98911","0.00071","34.85455"
"4.40000","0.07172","78.18694","0.15023","-0.98740","0.00072","35.21053"
"4.50000","0.07318","78.90734","0.15161","-0.98603","0.00072","35.53495"
"4.60000","0.07470","79.57693","0.15305","-0.98459","0.00073","35.83649"
"4.70000","0.07693","80.71157","0.15514","-0.98250","0.00074","36.34747"
"4.80000","0.07839","81.30132","0.15653","-0.98110","0.00075","36.61305"
"4.90000","0.07981","81.95836","0.15788","-0.97975","0.00075","36.90894"
"5.00000","0.08160","82.88390","0.15956","-0.97808","0.00076","37.32574"
"5.10000","0.08337","83.68419","0.16123","-0.97640","0.00077","37.68615"
"5.20000","0.08481","84.31085","0.16260","-0.97503","0.00078","37.96836"
"5.30000","0.08640","85.06821","0.16411","-0.97353","0.00078","38.30942"
"5.40000","0.08864","86.17361","0.16622","-0.97142","0.00079","38.80723"
"5.50000","0.08998","86.78815","0.16748","-0.97015","0.00080","39.08398"
"5.60000","0.09141","87.48814","0.16883","-0.96880","0.00081","39.39921"
"5.70000","0.09333","88.34976","0.17067","-0.96696","0.00082","39.78723"
"5.80000","0.09504","89.18261","0.17230","-0.96534","0.00082","40.16229"
"5.90000","0.09649","89.95141","0.17367","-0.96396","0.00083","40.50851"
"6.00000","0.09811","90.74104","0.17521","-0.96242","0.00084","40.86411"
"6.10000","0.10028","91.81870","0.17728","-0.96036","0.00085","41.34942"
"6.20000","0.10167","92.38250","0.17861","-0.95903","0.00085","41.60332"
"6.30000","0.10313","93.05625","0.18001","-0.95763","0.00086","41.90674"
"6.40000","0.10505","94.04728","0.18183","-0.95581","0.00087","42.35303"
"6.50000","0.10663","94.84164","0.18334","-0.95430","0.00088","42.71077"
"6.60000","0.10815","95.52999","0.18478","-0.95285","0.00088","43.02076"
"6.70000","0.10987","96.47194","0.18642","-0.95122","0.00089","43.44495"
"6.80000","0.11191","97.50857","0.18836","-0.94928","0.00090","43.91179"
"6.90000","0.11329","98.17798","0.18967","-0.94797","0.00091","44.21325"
"7.00000","0.11479","98.94428","0.19109","-0.94655","0.00091","44.55834"
"7.10000","0.11684","100.01794","0.19304","-0.94459","0.00092","45.04185"
"7.20000","0.11829","100.59207","0.19443","-0.94320","0.00093","45.30040"
"7.30000","0.11973","101.27772","0.19580","-0.94183","0.00094","45.60918"
"7.40000","0.12155","102.21317","0.19753","-0.94010","0.00094","46.03045"
"7.50000","0.12357","103.30929","0.19944","-0.93819","0.00095","46.52407"
"7.60000","0.12494","103.90000","0.20076","-0.93688","0.00096","46.79009"
"7.70000","0.12646","104.62357","0.20221","-0.93543","0.00097","47.11594"
"7.80000","0.12845","105.87991","0.20408","-0.93356","0.00098","47.68172"
"7.90000","0.12991","106.42452","0.20548","-0.93215","0.00098","47.92698"
"8.00000","0.13138","107.08573","0.20689","-0.93075","0.00099","48.22474"
"8.10000","0.13331","108.17173","0.20871","-0.92892","0.00100","48.71381"
"8.20000","0.13516","109.08587","0.21048","-0.92716","0.00101","49.12548"
"8.30000","0.13655","109.78980","0.21179","-0.92585","0.00101","49.44249"
"8.40000","0.13811","110.64001","0.21327","-0.92437","0.00102","49.82537"
"8.50000","0.14018","111.69215","0.21524","-0.92240","0.00103","50.29919"
"8.60000","0.14158","112.35492","0.21657","-0.92106","0.00104","50.59766"
"8.70000","0.14308","113.11084","0.21800","-0.91964","0.00104","50.93808"
"8.80000","0.14504","114.20129","0.21986","-0.91778","0.00105","51.42915"
"8.90000","0.14680","115.12024","0.22152","-0.91611","0.00106","51.84298"
"9.00000","0.14819","115.78553","0.22285","-0.91479","0.00107","52.14259"
"9.10000","0.14982","116.50380","0.22440","-0.91323","0.00107","52.46605"
"9.20000","0.15186","117.65836","0.22634","-0.91130","0.00108","52.98599"
"9.30000","0.15323","118.28767","0.22764","-0.91000","0.00109","53.26940"
"9.40000","0.15471","119.02219","0.22905","-0.90859","0.00109","53.60018"
"9.50000","0.15682","120.24159","0.23104","-0.90659","0.00110","54.14932"
"9.60000","0.15842","121.07312","0.23256","-0.90507","0.00111","54.52379"
"9.70000","0.15985","121.64070","0.23394","-0.90370","0.00112","54.77940"
"9.80000","0.16154","122.47128","0.23555","-0.90209","0.00113","55.15344"
"9.90000","0.16348","123.49786","0.23738","-0.90026","0.00113","55.61575"
"10.00000","0.16486","124.16403","0.23869","-0.89894","0.00114","55.91574"
"10.10000","0.16636","124.87539","0.24013","-0.89750","0.00115","56.23610"
"10.20000","0.16856","126.10785","0.24221","-0.89543","0.00116","56.79112"
"10.30000","0.17009","126.80422","0.24367","-0.89396","0.00116","57.10472"
"10.40000","0.17146","127.36686","0.24498","-0.89266","0.00117","57.35810"
"10.50000","0.17322","128.45384","0.24664","-0.89100","0.00118","57.84761"
"10.60000","0.17514","129.53818","0.24845","-0.88919","0.00119","58.33593"
"10.70000","0.17652","130.08118","0.24978","-0.88785","0.00119","58.58046"
"10.80000","0.17808","130.95409","0.25125","-0.88638","0.00120","58.97356"
"10.90000","0.18023","132.10585","0.25330","-0.88434","0.00121","59.49224"
"11.00000","0.18167","132.70619","0.25468","-0.88296","0.00122","59.76260"
"11.10000","0.18309","133.42543","0.25602","-0.88161","0.00122","60.08650"
"11.20000","0.18493","134.41643","0.25777","-0.87986","0.00123","60.53279"
"11.30000","0.18677","135.43369","0.25951","-0.87813","0.00124","60.99089"
"11.40000","0.18819","135.97015","0.26087","-0.87676","0.00125","61.23249"
"11.50000","0.18975","136.88091","0.26235","-0.87529","0.00125","61.64263"
"11.60000","0.19197","138.07507","0.26445","-0.87319","0.00126","62.18041"
"11.70000","0.19330","138.73288","0.26572","-0.87192","0.00127","62.47665"
"11.80000","0.19474","139.37128","0.26710","-0.87054","0.00128","62.76414"
"11.90000","0.19664","140.37711","0.26890","-0.86873","0.00129","63.21710"
"12.00000","0.19841","141.34407","0.27058","-0.86706","0.00129","63.65257"
"12.10000","0.19984","142.02443","0.27194","-0.86569","0.00130","63.95896"
"12.20000","0.20143","142.81363","0.27345","-0.86418","0.00131","64.31436"
"12.30000","0.20367","144.12752","0.27556","-0.86207","0.00132","64.90606"
"12.40000","0.20496","144.56395","0.27682","-0.86082","0.00132","65.10260"
"12.50000","0.20642","145.22772","0.27821","-0.85942","0.00133","65.40152"
"12.60000","0.20836","146.29616","0.28005","-0.85759","0.00134","65.88268"
"12.70000","0.20997","147.05569","0.28158","-0.85605","0.00135","66.22472"
"12.80000","0.21146","147.91269","0.28299","-0.85465","0.00135","66.61066"
"12.90000","0.21318","148.83195","0.28461","-0.85302","0.00136","67.02464"
"13.00000","0.21529","149.89561","0.28663","-0.85101","0.00137","67.50365"
"13.10000","0.21659","150.53810","0.28786","-0.84978","0.00138","67.79298"
"13.20000","0.21808","151.20592","0.28928","-0.84835","0.00138","68.09373"
"13.30000","0.22004","152.20378","0.29115","-0.84649","0.00139","68.54310"
"13.40000","0.22167","153.20078","0.29268","-0.84496","0.00140","68.99209"
"13.50000","0.22314","153.82356","0.29409","-0.84354","0.00141","69.27255"
"13.60000","0.22489","154.71736","0.29576","-0.84188","0.00141","69.67506"
"13.70000","0.22687","155.77322","0.29763","-0.84001","0.00142","70.15056"
"13.80000","0.22826","156.39519","0.29896","-0.83868","0.00143","70.43065"
"13.90000","0.22978","157.17635","0.30041","-0.83723","0.00144","70.78243"
"14.00000","0.23179","158.33090","0.30231","-0.83533","0.00145","71.30238"
"14.10000","0.23328","158.94130","0.30375","-0.83389","0.00145","71.57726"
"14.20000","0.23478","159.76077","0.30518","-0.83246","0.00146","71.94630"
"14.30000","0.23667","160.75121","0.30699","-0.83065","0.00147","72.39233"
"14.40000","0.23853","161.71548","0.30876","-0.82887","0.00148","72.82658"
"14.50000","0.23991","162.34111","0.31010","-0.82754","0.00148","73.10832"
"14.60000","0.24147","163.12102","0.31159","-0.82605","0.00149","73.45954"
"14.70000","0.24343","164.23480","0.31345","-0.82419","0.00150","73.96112"
"14.80000","0.24491","164.87715","0.31488","-0.82276","0.00151","74.25040"
"14.90000","0.24640","165.66142","0.31630","-0.82133","0.00151","74.60358"
"15.00000","0.24841","166.74562","0.31822","-0.81942","0.00152","75.09184"
"15.10000","0.25017","167.54266","0.31991","-0.81773","0.00153","75.45078"
"15.20000","0.25157","168.28540","0.32125","-0.81639","0.00154","75.78526"
"15.30000","0.25313","168.86925","0.32276","-0.81488","0.00154","76.04819"
"15.40000","0.25505","170.00273","0.32458","-0.81306","0.00155","76.55864"
"15.50000","0.25653","170.63646","0.32601","-0.81163","0.00156","76.84403"
"15.60000","0.25809","171.46860","0.32750","-0.81014","0.00157","77.21877"
"15.70000","0.26019","172.67102","0.32949","-0.80814","0.00158","77.76027"
"15.80000","0.26175","173.37863","0.33099","-0.80664","0.00158","78.07893"
"15.90000","0.26319","173.89009","0.33239","-0.80524","0.00159","78.30927"
"16.00000","0.26480","174.85271","0.33392","-0.80372","0.00160","78.74277"
"16.10000","0.26678","175.88516","0.33581","-0.80183","0.00161","79.20772"
"16.20000","0.26821","176.54420","0.33719","-0.80045","0.00161","79.50451"
"16.30000","0.26971","177.29860","0.33862","-0.79902","0.00162","79.84425"
"16.40000","0.27187","178.44220","0.34068","-0.79696","0.00163","80.35925"
"16.50000","0.27339","179.20166","0.34213","-0.79550","0.00164","80.70126"
"16.60000","0.27487","179.90645","0.34355","-0.79408","0.00164","81.01865"
"16.70000","0.27660","180.65726","0.34522","-0.79241","0.00165","81.35677"
"16.80000","0.27837","181.68329","0.34690","-0.79073","0.00166","81.81883"
"16.90000","0.27983","182.29066","0.34832","-0.78932","0.00166","82.09236"
"17.00000","0.28142","183.07971","0.34983","-0.78780","0.00167","82.44770"
"17.10000","0.28362","184.32498","0.35193","-0.78571","0.00168","83.00849"
"17.20000","0.28503","184.86067","0.35330","-0.78434","0.00169","83.24973"
"17.30000","0.28649","185.69588","0.35468","-0.78296","0.00170","83.62585"
"17.40000","0.28824","186.62201","0.35636","-0.78128","0.00170","84.04293"
"17.50000","0.29009","187.54672","0.35812","-0.77951","0.00171","84.45936"
"17.60000","0.29149","188.18900","0.35947","-0.77817","0.00172","84.74860"
"17.70000","0.29308","188.92531","0.36100","-0.77664","0.00173","85.08019"
"17.80000","0.29534","190.19215","0.36315","-0.77448","0.00174","85.65070"
"17.90000","0.29670","190.71216","0.36447","-0.77317","0.00174","85.88487"
"18.00000","0.29815","191.39392","0.36586","-0.77178","0.00175","86.19190"
"18.10000","0.29995","192.25749","0.36758","-0.77005","0.00176","86.58080"
"18.20000","0.30165","193.11810","0.36921","-0.76843","0.00176","86.96836"
"18.30000","0.30315","193.79781","0.37066","-0.76698","0.00177","87.27446"
"18.40000","0.30480","194.70782","0.37223","-0.76540","0.00178","87.68427"
"18.50000","0.30692","195.81213","0.37426","-0.76338","0.00179","88.18159"
"18.60000","0.30829","196.48946","0.37557","-0.76206","0.00180","88.48661"
"18.70000","0.30979","197.13664","0.37701","-0.76063","0.00180","88.77806"
"18.80000","0.31172","198.17639","0.37886","-0.75878","0.00181","89.24630"
"18.90000","0.31329","198.96948","0.38036","-0.75728","0.00182","89.60346"
"19.00000","0.31476","199.61133","0.38177","-0.75587","0.00182","89.89251"
"19.10000","0.31649","200.47832","0.38343","-0.75420","0.00183","90.28294"
"19.20000","0.31858","201.50584","0.38543","-0.75220","0.00184","90.74568"
"19.30000","0.31999","202.14436","0.38679","-0.75085","0.00185","91.03323"
"19.40000","0.32145","202.95894","0.38819","-0.74945","0.00186","91.40006"
"19.50000","0.32338","203.87817","0.39004","-0.74759","0.00186","91.81403"
"19.60000","0.32496","204.65971","0.39156","-0.74608","0.00187","92.16599"
"19.70000","0.32643","205.38062","0.39298","-0.74466","0.00188","92.49064"
"19.80000","0.32828","206.38162","0.39474","-0.74290","0.00189","92.94143"
"19.90000","0.33025","207.26764","0.39664","-0.74099","0.00190","93.34043"
"20.00000","0.33156","207.86554","0.39791","-0.73973","0.00190","93.60969"
"20.10000","0.33310","208.63666","0.39939","-0.73825","0.00191","93.95695"
"20.20000","0.33516","209.67070","0.40136","-0.73628","0.00192","94.42262"
"20.30000","0.33661","210.34845","0.40276","-0.73487","0.00193","94.72784"
"20.40000","0.33809","211.04282","0.40418","-0.73346","0.00193","95.04053"
"20.50000","0.33999","212.02603","0.40600","-0.73163","0.00194","95.48331"
"20.60000","0.34186","212.72383","0.40781","-0.72982","0.00195","95.79756"
"20.70000","0.34323","213.58510","0.40912","-0.72851","0.00196","96.18542"
"20.80000","0.34481","214.34778","0.41064","-0.72700","0.00196","96.52888"
"20.90000","0.34677","215.19612","0.41252","-0.72511","0.00197","96.91093"
"21.00000","0.34822","216.06621","0.41391","-0.72372","0.00198","97.30276"
"21.10000","0.34976","216.75348","0.41539","-0.72224","0.00199","97.61227"
"21.20000","0.35176","217.81018","0.41731","-0.72032","0.00199","98.08813"
"21.30000","0.35348","218.64963","0.41896","-0.71867","0.00200","98.46617"
"21.40000","0.35486","219.21112","0.42030","-0.71733","0.00201","98.71903"
"21.50000","0.35652","219.94116","0.42190","-0.71573","0.00202","99.04780"
"21.60000","0.35851","221.07777","0.42380","-0.71383","0.00203","99.55965"
"21.70000","0.35985","221.55081","0.42510","-0.71254","0.00203","99.77268"
"21.80000","0.36135","222.20377","0.42654","-0.71109","0.00204","100.06673"
"21.90000","0.36347","223.44864","0.42857","-0.70907","0.00205","100.62735"
"22.00000","0.36514","224.20114","0.43018","-0.70746","0.00206","100.96622"
"22.10000","0.36650","224.92815","0.43148","-0.70616","0.00206","101.29362"
"22.20000","0.36822","225.74318","0.43313","-0.70450","0.00207","101.66067"
"22.30000","0.37011","226.62331","0.43495","-0.70268","0.00208","102.05702"
"22.40000","0.37151","227.30089","0.43630","-0.70133","0.00209","102.36216"
"22.50000","0.37304","227.90495","0.43778","-0.69985","0.00209","102.63419"
"22.60000","0.37521","229.16217","0.43985","-0.69778","0.00210","103.20036"
"22.70000","0.37672","229.75401","0.44132","-0.69632","0.00211","103.46690"
"22.80000","0.37813","230.45876","0.44266","-0.69497","0.00212","103.78427"
"22.90000","0.37992","231.45418","0.44437","-0.69326","0.00212","104.23254"
"23.00000","0.38181","232.28775","0.44620","-0.69144","0.00213","104.60793"
"23.10000","0.38318","232.88190","0.44753","-0.69011","0.00214","104.87550"
"23.20000","0.38475","233.69173","0.44903","-0.68861","0.00215","105.24020"
"23.30000","0.38689","234.83049","0.45108","-0.68656","0.00216","105.75302"
"23.40000","0.38835","235.37585","0.45250","-0.68514","0.00216","105.99862"
"23.50000","0.38976","236.03825","0.45385","-0.68378","0.00217","106.29693"
"23.60000","0.39162","236.92886","0.45564","-0.68199","0.00218","106.69800"
"23.70000","0.39344","237.82808","0.45739","-0.68025","0.00219","107.10295"
"23.80000","0.39482","238.41089","0.45872","-0.67892","0.00219","107.36541"
"23.90000","0.39641","239.14906","0.46026","-0.67738","0.00220","107.69784"
"24.00000","0.39858","240.31990","0.46233","-0.67530","0.00221","108.22511"
"24.10000","0.39999","240.99266","0.46368","-0.67395","0.00222","108.52808"
"24.20000","0.40144","241.55423","0.46509","-0.67254","0.00222","108.78098"
"24.30000","0.40336","242.57352","0.46692","-0.67071","0.00223","109.24000"
"24.40000","0.40503","243.24326","0.46854","-0.66909","0.00224","109.54161"
"24.50000","0.40645","243.93706","0.46991","-0.66772","0.00225","109.85406"
"24.60000","0.40809","244.72641","0.47149","-0.66614","0.00225","110.20953"
"24.70000","0.41033","246.00429","0.47364","-0.66400","0.00226","110.78500"
"24.80000","0.41165","246.49724","0.47491","-0.66273","0.00227","111.00700"
"24.90000","0.41308","247.11423","0.47630","-0.66134","0.00228","111.28485"
"25.00000","0.41504","248.12233","0.47818","-0.65946","0.00229","111.73884"
"25.10000","0.41669","248.91498","0.47977","-0.65787","0.00229","112.09580"
"25.20000","0.41813","249.48927","0.48117","-0.65647","0.00230","112.35442"
"25.30000","0.41986","250.35452","0.48283","-0.65481","0.00231","112.74408"
"25.40000","0.42188","251.52094","0.48476","-0.65287","0.00232","113.26936"
"25.50000","0.42326","251.86765","0.48611","-0.65153","0.00232","113.42550"
"25.60000","0.42474","252.58588","0.48754","-0.65010","0.00233","113.74895"
"25.70000","0.42679","253.64449","0.48950","-0.64813","0.00234","114.22568"
"25.80000","0.42834","254.29222","0.49101","-0.64663","0.00235","114.51737"
"25.90000","0.42978","255.02097","0.49239","-0.64525","0.00235","114.84556"
"26.00000","0.43159","255.93280","0.49413","-0.64350","0.00236","115.25619"
"26.10000","0.43355","256.95587","0.49602","-0.64162","0.00237","115.71692"
"26.20000","0.43488","257.31058","0.49732","-0.64032","0.00238","115.87666"
"26.30000","0.43641","258.08435","0.49879","-0.63885","0.00238","116.22511"
"26.40000","0.43845","259.12262","0.50074","-0.63689","0.00239","116.69269"
"26.50000","0.43996","259.78152","0.50220","-0.63543","0.00240","116.98942"
"26.60000","0.44143","260.36377","0.50363","-0.63401","0.00241","117.25163"
"26.70000","0.44332","261.50363","0.50543","-0.63221","0.00242","117.76495"
"26.80000","0.44519","262.25290","0.50724","-0.63039","0.00242","118.10237"
"26.90000","0.44655","262.82648","0.50856","-0.62907","0.00243","118.36067"
"27.00000","0.44810","263.58591","0.51005","-0.62758","0.00244","118.70267"
"27.10000","0.45011","264.62671","0.51198","-0.62565","0.00245","119.17139"
"27.20000","0.45157","265.24005","0.51339","-0.62424","0.00245","119.44759"
"27.30000","0.45309","265.76111","0.51487","-0.62276","0.00246","119.68225"
"27.40000","0.45513","266.89746","0.51682","-0.62081","0.00247","120.19399"
"27.50000","0.45679","267.76144","0.51843","-0.61921","0.00248","120.58308"
"27.60000","0.45818","268.31589","0.51977","-0.61787","0.00248","120.83276"
"27.70000","0.45980","269.04483","0.52134","-0.61630","0.00249","121.16103"
"27.80000","0.46183","270.10498","0.52328","-0.61436","0.00250","121.63846"
"27.90000","0.46327","270.62717","0.52468","-0.61295","0.00251","121.87362"
"28.00000","0.46473","271.24655","0.52609","-0.61154","0.00251","122.15255"
"28.10000","0.46681","272.32205","0.52809","-0.60955","0.00252","122.63689"
"28.20000","0.46840","273.06635","0.52963","-0.60801","0.00253","122.97207"
"28.30000","0.46986","273.58249","0.53105","-0.60659","0.00254","123.20451"
"28.40000","0.47154","274.44687","0.53266","-0.60497","0.00255","123.59377"
"28.50000","0.47345","275.36472","0.53450","-0.60314","0.00255","124.00712"
"28.60000","0.47488","275.98438","0.53588","-0.60176","0.00256","124.28617"
"28.70000","0.47641","276.55481","0.53737","-0.60027","0.00257","124.54306"
"28.80000","0.47860","277.73801","0.53947","-0.59817","0.00258","125.07590"
"28.90000","0.48006","278.36127","0.54088","-0.59676","0.00259","125.35658"
"29.00000","0.48149","278.89838","0.54227","-0.59536","0.00259","125.59846"
"29.10000","0.48321","279.80722","0.54392","-0.59372","0.00260","126.00774"
"29.20000","0.48507","280.77567","0.54570","-0.59193","0.00261","126.44387"
"29.30000","0.48652","281.45752","0.54710","-0.59053","0.00262","126.75093"
"29.40000","0.48806","282.04636","0.54859","-0.58904","0.00262","127.01611"
"29.50000","0.49027","283.26459","0.55071","-0.58693","0.00263","127.56473"
"29.60000","0.49172","283.72672","0.55212","-0.58551","0.00264","127.77283"
"29.70000","0.49313","284.38336","0.55349","-0.58415","0.00265","128.06856"
"29.80000","0.49489","285.18652","0.55519","-0.58245","0.00265","128.43025"
"29.90000","0.49664","285.99646","0.55688","-0.58076","0.00266","128.79498"
"30.00000","0.49816","286.67514","0.55834","-0.57930","0.00267","129.10063"
"30.10000","0.49981","287.36932","0.55993","-0.57770","0.00268","129.41324"
"30.20000","0.50196","288.49429","0.56200","-0.57564","0.00269","129.91986"
"30.30000","0.50334","289.01312","0.56334","-0.57429","0.00269","130.15350"
"30.40000","0.50480","289.62991","0.56476","-0.57288","0.00270","130.43127"
"30.50000","0.50663","290.48334","0.56652","-0.57111","0.00271","130.81560"
"30.60000","0.50837","291.51349","0.56819","-0.56945","0.00272","131.27951"
"30.70000","0.50981","291.98175","0.56959","-0.56804","0.00272","131.49039"
"30.80000","0.51144","292.62347","0.57119","-0.56645","0.00273","131.77939"
"30.90000","0.51359","293.82278","0.57325","-0.56438","0.00274","132.31947"
"31.00000","0.51502","294.39145","0.57464","-0.56299","0.00275","132.57558"
"31.10000","0.51650","294.98840","0.57609","-0.56154","0.00275","132.84441"
"31.20000","0.51838","295.92252","0.57791","-0.55973","0.00276","133.26506"
"31.30000","0.51993","296.52188","0.57942","-0.55822","0.00277","133.53499"
"31.40000","0.52146","297.14896","0.58090","-0.55673","0.00278","133.81738"
"31.50000","0.52325","298.04431","0.58263","-0.55500","0.00279","134.22060"
"31.60000","0.52523","299.03137","0.58455","-0.55309","0.00279","134.66510"
"31.70000","0.52663","299.44983","0.58592","-0.55172","0.00280","134.85355"
"31.80000","0.52809","300.11606","0.58733","-0.55030","0.00281","135.15358"
"31.90000","0.53005","301.16351","0.58922","-0.54841","0.00282","135.62529"
"32.00000","0.53164","301.81290","0.59077","-0.54687","0.00282","135.91772"
"32.10000","0.53310","302.40927","0.59219","-0.54545","0.00283","136.18629"
"32.20000","0.53494","303.35751","0.59397","-0.54367","0.00284","136.61333"
"32.30000","0.53690","304.25589","0.59587","-0.54177","0.00285","137.01790"
"32.40000","0.53829","304.81290","0.59722","-0.54042","0.00285","137.26874"
"32.50000","0.53978","305.40207","0.59867","-0.53896","0.00286","137.53407"
"32.60000","0.54172","306.35291","0.60055","-0.53709","0.00287","137.96227"
"32.70000","0.54326","307.07483","0.60204","-0.53559","0.00288","138.28737"
"32.80000","0.54476","307.63324","0.60350","-0.53413","0.00288","138.53885"
"32.90000","0.54671","308.62112","0.60539","-0.53225","0.00289","138.98373"
"33.00000","0.54849","309.37683","0.60711","-0.53052","0.00290","139.32405"
"33.10000","0.54990","309.93564","0.60849","-0.52915","0.00291","139.57570"
"33.20000","0.55150","310.53180","0.61005","-0.52758","0.00292","139.84418"
"33.30000","0.55346","311.59723","0.61193","-0.52570","0.00293","140.32397"
"33.40000","0.55489","311.97495","0.61334","-0.52430","0.00293","140.49408"
"33.50000","0.55636","312.69885","0.61476","-0.52288","0.00294","140.82008"
"33.60000","0.55845","313.74908","0.61678","-0.52086","0.00295","141.29305"
"33.70000","0.56013","314.67612","0.61840","-0.51924","0.00296","141.71053"
"33.80000","0.56158","315.03137","0.61983","-0.51781","0.00296","141.87050"
"33.90000","0.56318","315.80396","0.62137","-0.51626","0.00297","142.21843"
"34.00000","0.56510","316.66608","0.62324","-0.51440","0.00298","142.60667"
"34.10000","0.56655","317.28607","0.62464","-0.51299","0.00299","142.88588"
"34.20000","0.56807","317.99893","0.62612","-0.51152","0.00299","143.20691"
"34.30000","0.57020","319.03665","0.62817","-0.50946","0.00300","143.67424"
"34.40000","0.57176","319.62070","0.62970","-0.50794","0.00301","143.93726"
"34.50000","0.57314","320.14203","0.63105","-0.50659","0.00302","144.17203"
"34.60000","0.57486","320.95038","0.63271","-0.50493","0.00302","144.53606"
"34.70000","0.57679","321.82339","0.63459","-0.50305","0.00303","144.92921"
"34.80000","0.57820","322.34653","0.63596","-0.50167","0.00304","145.16479"
"34.90000","0.57971","322.97290","0.63742","-0.50021","0.00305","145.44687"
"35.00000","0.58189","324.16327","0.63952","-0.49811","0.00306","145.98294"
"35.10000","0.58341","324.69870","0.64101","-0.49663","0.00306","146.22408"
"35.20000","0.58483","325.33783","0.64238","-0.49525","0.00307","146.51189"
"35.30000","0.58659","326.05551","0.64409","-0.49354","0.00308","146.83510"
"35.40000","0.58839","326.86002","0.64585","-0.49179","0.00309","147.19739"
"35.50000","0.58985","327.43365","0.64726","-0.49037","0.00309","147.45572"
"35.60000","0.59144","328.11539","0.64881","-0.48883","0.00310","147.76273"
"35.70000","0.59360","329.24115","0.65089","-0.48674","0.00311","148.26970"
"35.80000","0.59503","329.78613","0.65229","-0.48535","0.00312","148.51514"
"35.90000","0.59646","330.30844","0.65368","-0.48396","0.00312","148.75035"
"36.00000","0.59834","331.27203","0.65550","-0.48213","0.00313","149.18430"
"36.10000","0.60008","331.97763","0.65720","-0.48044","0.00314","149.50204"
"36.20000","0.60144","332.55310","0.65851","-0.47912","0.00315","149.76120"
"36.30000","0.60307","333.16663","0.66010","-0.47753","0.00316","150.03749"
"36.40000","0.60527","334.21664","0.66223","-0.47541","0.00317","150.51036"
"36.50000","0.60671","334.85559","0.66363","-0.47400","0.00317","150.79810"
"36.60000","0.60813","335.45328","0.66501","-0.47263","0.00318","151.06726"
"36.70000","0.61003","336.30765","0.66685","-0.47078","0.00319","151.45201"
"36.80000","0.61168","337.12592","0.66845","-0.46918","0.00320","151.82051"
"36.90000","0.61311","337.60062","0.66985","-0.46779","0.00320","152.03429"
"37.00000","0.61479","338.25201","0.67149","-0.46615","0.00321","152.32764"
"37.10000","0.61689","339.36081","0.67351","-0.46412","0.00322","152.82697"
"37.20000","0.61829","339.84665","0.67487","-0.46276","0.00323","153.04576"
"37.30000","0.61974","340.43695","0.67629","-0.46135","0.00323","153.31160"
"37.40000","0.62175","341.45660","0.67823","-0.45941","0.00324","153.77078"
"37.50000","0.62333","341.93631","0.67978","-0.45785","0.00325","153.98682"
"37.60000","0.62478","342.50665","0.68120","-0.45644","0.00326","154.24367"
"37.70000","0.62652","343.40878","0.68287","-0.45477","0.00326","154.64992"
"37.80000","0.62854","344.34598","0.68483","-0.45280","0.00327","155.07198"
"37.90000","0.62994","344.86249","0.68620","-0.45144","0.00328","155.30458"
"38.00000","0.63141","345.46518","0.68763","-0.45001","0.00329","155.57600"
"38.10000","0.63345","346.34354","0.68962","-0.44802","0.00330","155.97156"
"38.20000","0.63496","347.04892","0.69109","-0.44655","0.00330","156.28922"
"38.30000","0.63641","347.43433","0.69251","-0.44513","0.00331","156.46278"
"38.40000","0.63828","348.46439","0.69431","-0.44333","0.00332","156.92665"
"38.50000","0.64018","349.30139","0.69616","-0.44148","0.00333","157.30359"
"38.60000","0.64159","349.80957","0.69753","-0.44011","0.00333","157.53244"
"38.70000","0.64313","350.49539","0.69903","-0.43861","0.00334","157.84129"
"38.80000","0.64516","351.37689","0.70100","-0.43663","0.00335","158.23827"
"38.90000","0.64660","351.92615","0.70241","-0.43523","0.00336","158.48561"
"39.00000","0.64806","352.59705","0.70383","-0.43381","0.00336","158.78775"
"39.10000","0.65002","353.52032","0.70572","-0.43191","0.00337","159.20354"
"39.20000","0.65189","354.33246","0.70755","-0.43009","0.00338","159.56926"
"39.30000","0.65322","354.75580","0.70884","-0.42879","0.00339","159.75992"
"39.40000","0.65479","355.42331","0.71037","-0.42726","0.00340","160.06052"
"39.50000","0.65683","356.43066","0.71235","-0.42529","0.00341","160.51418"
"39.60000","0.65826","356.94833","0.71375","-0.42388","0.00341","160.74730"
"39.70000","0.65975","357.56769","0.71520","-0.42244","0.00342","161.02621"
"39.80000","0.66176","358.56589","0.71714","-0.42049","0.00343","161.47574"
"39.90000","0.66343","359.19797","0.71877","-0.41887","0.00344","161.76039"
"40.00000","0.66482","359.82108","0.72013","-0.41751","0.00344","162.04100"
"40.10000","0.66648","360.46817","0.72174","-0.41590","0.00345","162.33241"
"40.20000","0.66850","361.45966","0.72370","-0.41394","0.00346","162.77892"
"40.30000","0.66991","361.81064","0.72509","-0.41255","0.00347","162.93697"
"40.40000","0.67138","362.42929","0.72652","-0.41112","0.00347","163.21558"
"40.50000","0.67352","363.60345","0.72858","-0.40905","0.00348","163.74434"
"40.60000","0.67506","364.12222","0.73008","-0.40755","0.00349","163.97797"
"40.70000","0.67646","364.73248","0.73144","-0.40619","0.00350","164.25279"
"40.80000","0.67818","365.47693","0.73312","-0.40452","0.00350","164.58804"
"40.90000","0.68015","366.30704","0.73503","-0.40260","0.00351","164.96187"
"41.00000","0.68155","366.89291","0.73640","-0.40124","0.00352","165.22571"
"41.10000","0.68304","367.40128","0.73785","-0.39978","0.00353","165.45465"
"41.20000","0.68527","368.57510","0.74001","-0.39763","0.00354","165.98326"
"41.30000","0.68670","369.00012","0.74142","-0.39622","0.00354","166.17467"
"41.40000","0.68814","369.49161","0.74282","-0.39482","0.00355","166.39600"
"41.50000","0.68989","370.39343","0.74451","-0.39312","0.00356","166.80212"
"41.60000","0.69175","371.28116","0.74632","-0.39132","0.00357","167.20190"
"41.70000","0.69319","371.89395","0.74772","-0.38992","0.00357","167.47787"
"41.80000","0.69476","372.44006","0.74925","-0.38839","0.00358","167.72380"
"41.90000","0.69702","373.65604","0.75144","-0.38620","0.00359","168.27141"
"42.00000","0.69833","374.01562","0.75272","-0.38492","0.00360","168.43333"
"42.10000","0.69976","374.53909","0.75412","-0.38352","0.00360","168.66908"
"42.20000","0.70159","375.32126","0.75590","-0.38174","0.00361","169.02132"
"42.30000","0.70341","376.11371","0.75766","-0.37997","0.00362","169.37819"
"42.40000","0.70488","376.68353","0.75910","-0.37853","0.00363","169.63480"
"42.50000","0.70641","377.23236","0.76059","-0.37704","0.00364","169.88196"
"42.60000","0.70860","378.39120","0.76271","-0.37493","0.00365","170.40382"
"42.70000","0.70997","378.90784","0.76405","-0.37359","0.00365","170.63649"
"42.80000","0.71146","379.50412","0.76549","-0.37214","0.00366","170.90501"
"42.90000","0.71333","380.36475","0.76732","-0.37032","0.00367","171.29259"
"43.00000","0.71501","380.89505","0.76896","-0.36868","0.00368","171.53140"
"43.10000","0.71649","381.62637","0.77039","-0.36724","0.00368","171.86075"
"43.20000","0.71814","382.32159","0.77200","-0.36564","0.00369","172.17383"
"43.30000","0.72031","383.44766","0.77409","-0.36354","0.00370","172.68094"
"43.40000","0.72163","383.86340","0.77539","-0.36225","0.00371","172.86816"
"43.50000","0.72311","384.26221","0.77684","-0.36079","0.00371","173.04776"
"43.60000","0.72500","385.28574","0.77867","-0.35897","0.00372","173.50870"
"43.70000","0.72664","385.76190","0.78028","-0.35736","0.00373","173.72313"
"43.80000","0.72813","386.43970","0.78172","-0.35591","0.00374","174.02837"
"43.90000","0.72988","387.27704","0.78342","-0.35421","0.00374","174.40546"
"44.00000","0.73193","388.29880","0.78540","-0.35223","0.00375","174.86559"
"44.10000","0.73330","388.73077","0.78675","-0.35089","0.00376","175.06012"
"44.20000","0.73477","389.27057","0.78818","-0.34945","0.00377","175.30322"
"44.30000","0.73671","390.26538","0.79007","-0.34757","0.00378","175.75122"
"44.40000","0.73825","390.77542","0.79158","-0.34606","0.00378","175.98091"
"44.50000","0.73979","391.36322","0.79309","-0.34455","0.00379","176.24562"
"44.60000","0.74165","392.33115","0.79489","-0.34275","0.00380","176.68150"
"44.70000","0.74353","393.09427","0.79673","-0.34091","0.00381","177.02518"
"44.80000","0.74493","393.53174","0.79810","-0.33953","0.00382","177.22218"
"44.90000","0.74644","394.20657","0.79958","-0.33806","0.00382","177.52608"
"45.00000","0.74842","395.11713","0.80150","-0.33613","0.00383","177.93614"
"45.10000","0.74994","395.73465","0.80298","-0.33465","0.00384","178.21423"
"45.20000","0.75141","396.30685","0.80442","-0.33322","0.00385","178.47192"
"45.30000","0.75334","397.09998","0.80631","-0.33133","0.00385","178.82909"
"45.40000","0.75514","397.89948","0.80806","-0.32957","0.00386","179.18913"
"45.50000","0.75659","398.46106","0.80948","-0.32816","0.00387","179.44205"
"45.60000","0.75818","399.16293","0.81103","-0.32660","0.00388","179.75812"
"45.70000","0.76007","400.03894","0.81287","-0.32476","0.00389","180.15262"
"45.80000","0.76154","400.62820","0.81430","-0.32333","0.00389","180.41798"
"45.90000","0.76307","401.11835","0.81581","-0.32183","0.00390","180.63872"
"46.00000","0.76516","402.19016","0.81784","-0.31980","0.00391","181.12140"
"46.10000","0.76678","402.89056","0.81942","-0.31822","0.00392","181.43681"
"46.20000","0.76822","403.39182","0.82083","-0.31680","0.00392","181.66255"
"46.30000","0.76979","403.97220","0.82237","-0.31527","0.00393","181.92392"
"46.40000","0.77180","405.03107","0.82432","-0.31332","0.00394","182.40076"
"46.50000","0.77321","405.54065","0.82570","-0.31194","0.00395","182.63025"
"46.60000","0.77471","406.02921","0.82717","-0.31046","0.00395","182.85027"
"46.70000","0.77691","407.16519","0.82931","-0.30833","0.00396","183.36183"
"46.80000","0.77844","407.82349","0.83079","-0.30684","0.00397","183.65829"
"46.90000","0.77988","408.32782","0.83220","-0.30543","0.00398","183.88542"
"47.00000","0.78152","408.90012","0.83381","-0.30382","0.00399","184.14314"
"47.10000","0.78338","409.81363","0.83562","-0.30201","0.00399","184.55453"
"47.20000","0.78488","410.39819","0.83709","-0.30054","0.00400","184.81778"
"47.30000","0.78641","410.93124","0.83859","-0.29904","0.00401","185.05783"
"47.40000","0.78860","412.15387","0.84071","-0.29693","0.00402","185.60843"
"47.50000","0.79003","412.54642","0.84211","-0.29552","0.00403","185.78520"
"47.60000","0.79149","413.13019","0.84354","-0.29410","0.00403","186.04810"
"47.70000","0.79328","413.87604","0.84529","-0.29234","0.00404","186.38399"
"47.80000","0.79504","414.75342","0.84701","-0.29063","0.00405","186.77910"
"47.90000","0.79648","415.33966","0.84841","-0.28922","0.00406","187.04311"
"48.00000","0.79803","415.98654","0.84992","-0.28772","0.00406","187.33443"
"48.10000","0.80028","417.00574","0.85211","-0.28552","0.00407","187.79341"
"48.20000","0.80170","417.42142","0.85351","-0.28413","0.00408","187.98061"
"48.30000","0.80314","418.01297","0.85492","-0.28272","0.00409","188.24701"
"48.40000","0.80493","418.70526","0.85667","-0.28097","0.00409","188.55876"
"48.50000","0.80669","419.62244","0.85837","-0.27926","0.00410","188.97180"
"48.60000","0.80814","420.07422","0.85980","-0.27783","0.00411","189.17526"
"48.70000","0.80977","420.84018","0.86138","-0.27625","0.00412","189.52020"
"48.80000","0.81199","421.86469","0.86354","-0.27409","0.00413","189.98158"
"48.90000","0.81330","422.33765","0.86483","-0.27281","0.00413","190.19456"
"49.00000","0.81474","422.84406","0.86624","-0.27139","0.00414","190.42262"
"49.10000","0.81671","423.73886","0.86816","-0.26947","0.00415","190.82559"
"49.20000","0.81836","424.53284","0.86977","-0.26787","0.00416","191.18315"
"49.30000","0.81980","425.05258","0.87117","-0.26646","0.00416","191.41721"
"49.40000","0.82147","425.78699","0.87280","-0.26483","0.00417","191.74794"
"49.50000","0.82361","426.75394","0.87489","-0.26275","0.00418","192.18340"
"49.60000","0.82498","427.24823","0.87623","-0.26140","0.00419","192.40599"
"49.70000","0.82647","427.71622","0.87769","-0.25995","0.00420","192.61674"
"49.80000","0.82838","428.76532","0.87955","-0.25809","0.00420","193.08919"
"49.90000","0.82997","429.32361","0.88110","-0.25654","0.00421","193.34061"
"50.00000","0.83146","429.97458","0.88256","-0.25508","0.00422","193.63376"
"50.10000","0.83323","430.69757","0.88429","-0.25335","0.00423","193.95935"
"50.20000","0.83526","431.69315","0.88625","-0.25138","0.00424","194.40770"
"50.30000","0.83660","432.13373","0.88757","-0.25007","0.00424","194.60611"
"50.40000","0.83811","432.67462","0.88906","-0.24858","0.00425","194.84970"
"50.50000","0.84018","433.76443","0.89105","-0.24658","0.00426","195.34048"
"50.60000","0.84159","434.27069","0.89244","-0.24519","0.00427","195.56847"
"50.70000","0.84304","434.83740","0.89386","-0.24377","0.00427","195.82368"
"50.80000","0.84492","435.68723","0.89569","-0.24194","0.00428","196.20639"
"50.90000","0.84687","436.55563","0.89759","-0.24005","0.00429","196.59746"
"51.00000","0.84826","437.04080","0.89895","-0.23869","0.00430","196.81595"
"51.10000","0.84980","437.75574","0.90045","-0.23718","0.00430","197.13791"
"51.20000","0.85178","438.67389","0.90238","-0.23526","0.00431","197.55139"
"51.30000","0.85324","439.19144","0.90381","-0.23382","0.00432","197.78447"
"51.40000","0.85470","439.77979","0.90523","-0.23240","0.00433","198.04942"
"51.50000","0.85671","440.75436","0.90719","-0.23045","0.00434","198.48831"
"51.60000","0.85849","441.58221","0.90893","-0.22871","0.00434","198.86111"
"51.70000","0.85986","441.95099","0.91027","-0.22736","0.00435","199.02719"
"51.80000","0.86146","442.62808","0.91183","-0.22581","0.00436","199.33212"
"51.90000","0.86354","443.70728","0.91385","-0.22379","0.00437","199.81812"
"52.00000","0.86490","444.19653","0.91518","-0.22245","0.00437","200.03845"
"52.10000","0.86641","444.73856","0.91666","-0.22097","0.00438","200.28255"
"52.20000","0.86843","445.78430","0.91862","-0.21901","0.00439","200.75348"
"52.30000","0.87011","446.41458","0.92027","-0.21737","0.00440","201.03732"
