Repository: CleisonManriqueAguirre/postprocessing_test

# Data postprocessing

Postprocess data from INSTRON raw data for copmression , flexion and interlaminar shear purposes . Code can be extended

File: flexion/5_axis/Specimen_RawData_14.csv (part 1 of 5)
Specimen properties : Specimen label,"G3"
Specimen properties : Support span,"72.00",mm
Specimen properties : Thickness,"4.32",mm
Specimen properties : Width,"14.28",mm
Maximum Load : Maximum Load,"1154",N
Tangent Modulus of Elasticity : Tangent Modulus of Elasticity,"46011118855.75730",Pa
Test : Rate 1,"1.00000",mm/min
Specimen notes : Specimen note 1,""

Time,Displacement,Load,Flexure extension,Corrected extension,Flexure strain (Corrected extension),Flexure stress
(s),(mm),(N),(mm),(mm),(mm/mm),(MPa)
"0.00000","0.00000","49.21110","0.00963","-1.05559","0.00005","19.94303"
"0.10000","0.00019","49.18472","0.00983","-1.05540","0.00005","19.93234"
"0.20000","0.00092","49.62514","0.01050","-1.05473","0.00005","20.11082"
"0.30000","0.00237","50.14473","0.01188","-1.05335","0.00006","20.32139"
"0.40000","0.00485","51.24405","0.01421","-1.05102","0.00007","20.76689"
"0.50000","0.00634","51.94427","0.01561","-1.04962","0.00008","21.05066"
"0.60000","0.00799","52.72348","0.01715","-1.04807","0.00009","21.36644"
"0.70000","0.00992","53.45259","0.01898","-1.04625","0.00009","21.66191"
"0.80000","0.01138","54.12025","0.02036","-1.04487","0.00010","21.93249"
"0.90000","0.01287","54.81429","0.02175","-1.04347","0.00011","22.21375"
"1.00000","0.01498","55.74919","0.02373","-1.04149","0.00012","22.59262"
"1.10000","0.01663","56.50735","0.02528","-1.03995","0.00013","22.89987"
"1.20000","0.01797","57.07760","0.02654","-1.03868","0.00013","23.13097"
"1.30000","0.01969","57.81997","0.02818","-1.03705","0.00014","23.43182"
"1.40000","0.02166","58.75114","0.03003","-1.03520","0.00015","23.80918"
"1.50000","0.02303","59.30310","0.03134","-1.03388","0.00016","24.03286"
"1.60000","0.02455","59.88762","0.03279","-1.03244","0.00016","24.26974"
"1.70000","0.02673","60.85168","0.03486","-1.03037","0.00017","24.66043"
"1.80000","0.02828","61.63815","0.03631","-1.02891","0.00018","24.97915"
"1.90000","0.02966","62.10666","0.03764","-1.02758","0.00019","25.16902"
"2.00000","0.03139","62.93346","0.03927","-1.02595","0.00020","25.50408"
"2.10000","0.03324","63.72611","0.04103","-1.02419","0.00021","25.82531"
"2.20000","0.03469","64.36790","0.04240","-1.02282","0.00021","26.08539"
"2.30000","0.03627","65.00313","0.04391","-1.02131","0.00022","26.34282"
"2.40000","0.03842","65.88050","0.04596","-1.01927","0.00023","26.69838"
"2.50000","0.03988","66.65736","0.04733","-1.01790","0.00024","27.01321"
"2.60000","0.04126","67.17079","0.04865","-1.01657","0.00024","27.22128"
"2.70000","0.04319","67.99010","0.05048","-1.01475","0.00025","27.55331"
"2.80000","0.04493","68.80786","0.05213","-1.01310","0.00026","27.88471"
"2.90000","0.04627","69.39516","0.05340","-1.01183","0.00027","28.12272"
"3.00000","0.04789","70.14413","0.05493","-1.01030","0.00027","28.42624"
"3.10000","0.05010","70.96692","0.05704","-1.00818","0.00029","28.75968"
"3.20000","0.05157","71.64458","0.05843","-1.00679","0.00029","29.03430"
"3.30000","0.05296","72.24904","0.05975","-1.00548","0.00030","29.27926"
"3.40000","0.05486","73.18321","0.06154","-1.00368","0.00031","29.65784"
"3.50000","0.05653","73.87028","0.06314","-1.00209","0.00032","29.93628"
"3.60000","0.05794","74.54002","0.06447","-1.00076","0.00032","30.20769"
"3.70000","0.05963","75.18027","0.06608","-0.99914","0.00033","30.46716"
"3.80000","0.06178","76.07925","0.06813","-0.99710","0.00034","30.83147"
"3.90000","0.06314","76.75359","0.06940","-0.99582","0.00035","31.10475"
"4.00000","0.06456","77.40859","0.07075","-0.99448","0.00035","31.37020"
"4.10000","0.06659","78.29517","0.07267","-0.99255","0.00036","31.72949"
"4.20000","0.06820","78.88539","0.07422","-0.99101","0.00037","31.96868"
"4.30000","0.06961","79.49421","0.07556","-0.98967","0.00038","32.21540"
"4.40000","0.07137","80.42619","0.07721","-0.98802","0.00039","32.59309"
"4.50000","0.07342","81.23695","0.07916","-0.98607","0.00040","32.92166"
"4.60000","0.07478","81.86198","0.08045","-0.98478","0.00040","33.17495"
"4.70000","0.07623","82.45840","0.08183","-0.98340","0.00041","33.41666"
"4.80000","0.07829","83.44882","0.08377","-0.98146","0.00042","33.81803"
"4.90000","0.07984","84.10336","0.08524","-0.97998","0.00043","34.08328"
"5.00000","0.08125","84.62991","0.08659","-0.97863","0.00043","34.29667"
"5.10000","0.08310","85.38687","0.08835","-0.97687","0.00044","34.60343"
"5.20000","0.08505","86.38531","0.09019","-0.97504","0.00045","35.00806"
"5.30000","0.08643","86.99441","0.09149","-0.97373","0.00046","35.25489"
"5.40000","0.08794","87.55460","0.09295","-0.97228","0.00046","35.48191"
"5.50000","0.09000","88.61252","0.09490","-0.97032","0.00047","35.91064"
"5.60000","0.09142","89.12854","0.09628","-0.96895","0.00048","36.11976"
"5.70000","0.09289","89.66008","0.09769","-0.96753","0.00049","36.33517"
"5.80000","0.09480","90.61184","0.09951","-0.96572","0.00050","36.72087"
"5.90000","0.09675","91.50375","0.10137","-0.96385","0.00051","37.08232"
"6.00000","0.09805","92.00815","0.10262","-0.96261","0.00051","37.28674"
"6.10000","0.09961","92.64529","0.10412","-0.96111","0.00052","37.54494"
"6.20000","0.10168","93.60690","0.10610","-0.95913","0.00053","37.93464"
"6.30000","0.10311","94.12559","0.10747","-0.95775","0.00054","38.14484"
"6.40000","0.10459","94.78999","0.10888","-0.95634","0.00054","38.41409"
"6.50000","0.10658","95.62213","0.11080","-0.95443","0.00055","38.75132"
"6.60000","0.10832","96.36034","0.11246","-0.95276","0.00056","39.05048"
"6.70000","0.10966","97.00314","0.11374","-0.95148","0.00057","39.31098"
"6.80000","0.11131","97.72923","0.11532","-0.94991","0.00058","39.60523"
"6.90000","0.11338","98.54674","0.11731","-0.94791","0.00059","39.93653"
"7.00000","0.11476","99.07448","0.11864","-0.94659","0.00059","40.15040"
"7.10000","0.11623","99.67778","0.12005","-0.94518","0.00060","40.39489"
"7.20000","0.11834","100.68985","0.12207","-0.94316","0.00061","40.80503"
"7.30000","0.11993","101.28728","0.12360","-0.94163","0.00062","41.04715"
"7.40000","0.12129","101.82204","0.12490","-0.94033","0.00062","41.26386"
"7.50000","0.12300","102.60638","0.12653","-0.93869","0.00063","41.58172"
"7.60000","0.12500","103.45823","0.12845","-0.93678","0.00064","41.92693"
"7.70000","0.12638","103.98057","0.12978","-0.93545","0.00065","42.13861"
"7.80000","0.12789","104.55615","0.13124","-0.93399","0.00066","42.37187"
"7.90000","0.13007","105.54742","0.13332","-0.93191","0.00067","42.77359"
"8.00000","0.13157","106.11440","0.13476","-0.93047","0.00067","43.00336"
"8.10000","0.13295","106.66763","0.13608","-0.92914","0.00068","43.22756"
"8.20000","0.13471","107.42570","0.13777","-0.92745","0.00069","43.53477"
"8.30000","0.13658","108.38504","0.13955","-0.92567","0.00070","43.92355"
"8.40000","0.13802","108.87923","0.14095","-0.92428","0.00070","44.12382"
"8.50000","0.13959","109.52020","0.14245","-0.92278","0.00071","44.38358"
"8.60000","0.14182","110.55498","0.14458","-0.92065","0.00072","44.80293"
"8.70000","0.14317","111.10840","0.14588","-0.91935","0.00073","45.02720"
"8.80000","0.14459","111.67816","0.14724","-0.91798","0.00074","45.25810"
"8.90000","0.14641","112.38309","0.14899","-0.91624","0.00074","45.54378"
"9.00000","0.14827","113.18243","0.15077","-0.91446","0.00075","45.86771"
"9.10000","0.14972","113.81220","0.15216","-0.91306","0.00076","46.12293"
"9.20000","0.15126","114.38808","0.15364","-0.91158","0.00077","46.35631"
"9.30000","0.15342","115.39772","0.15571","-0.90952","0.00078","46.76547"
"9.40000","0.15482","116.07075","0.15703","-0.90819","0.00079","47.03822"
"9.50000","0.15629","116.64143","0.15846","-0.90677","0.00079","47.26949"
"9.60000","0.15818","117.37267","0.16027","-0.90495","0.00080","47.56583"
"9.70000","0.15986","118.13482","0.16188","-0.90335","0.00081","47.87469"
"9.80000","0.16135","118.69465","0.16331","-0.90191","0.00082","48.10157"
"9.90000","0.16299","119.38512","0.16489","-0.90034","0.00082","48.38139"
"10.00000","0.16515","120.47764","0.16694","-0.89828","0.00083","48.82413"
"10.10000","0.16649","120.86091","0.16824","-0.89699","0.00084","48.97945"
"10.20000","0.16794","121.47327","0.16963","-0.89559","0.00085","49.22762"
"10.30000","0.16984","122.30307","0.17145","-0.89378","0.00086","49.56390"
"10.40000","0.17149","122.96415","0.17303","-0.89219","0.00087","49.83180"
"10.50000","0.17297","123.68961","0.17445","-0.89078","0.00087","50.12580"
"10.60000","0.17469","124.36925","0.17609","-0.88913","0.00088","50.40122"
"10.70000","0.17677","125.36563","0.17808","-0.88714","0.00089","50.80501"
"10.80000","0.17816","125.86580","0.17942","-0.88581","0.00090","51.00771"
"10.90000","0.17959","126.60491","0.18078","-0.88444","0.00090","51.30724"
"11.00000","0.18153","127.32159","0.18265","-0.88257","0.00091","51.59767"
"11.10000","0.18308","128.02974","0.18413","-0.88109","0.00092","51.88465"
"11.20000","0.18464","128.77916","0.18561","-0.87961","0.00093","52.18836"
"11.30000","0.18646","129.41966","0.18738","-0.87785","0.00094","52.44793"
"11.40000","0.18838","130.44365","0.18920","-0.87603","0.00095","52.86290"
"11.50000","0.18978","130.86211","0.19056","-0.87467","0.00095","53.03249"
"11.60000","0.19127","131.56836","0.19197","-0.87325","0.00096","53.31870"
"11.70000","0.19326","132.51974","0.19387","-0.87135","0.00097","53.70425"
"11.80000","0.19478","133.07777","0.19534","-0.86989","0.00098","53.93039"
"11.90000","0.19627","133.76826","0.19676","-0.86846","0.00098","54.21022"
"12.00000","0.19816","134.65552","0.19857","-0.86666","0.00099","54.56978"
"12.10000","0.19999","135.45706","0.20031","-0.86491","0.00100","54.89461"
"12.20000","0.20144","136.12166","0.20170","-0.86352","0.00101","55.16394"
"12.30000","0.20302","136.82956","0.20322","-0.86201","0.00102","55.45082"
"12.40000","0.20493","137.70459","0.20504","-0.86018","0.00103","55.80544"
"12.50000","0.20639","138.31502","0.20644","-0.85878","0.00103","56.05281"
"12.60000","0.20793","139.02452","0.20791","-0.85731","0.00104","56.34034"
"12.70000","0.20999","139.88620","0.20988","-0.85534","0.00105","56.68954"
"12.80000","0.21163","140.67372","0.21145","-0.85377","0.00106","57.00869"
"12.90000","0.21306","141.17009","0.21284","-0.85239","0.00106","57.20984"
"13.00000","0.21463","141.93427","0.21433","-0.85090","0.00107","57.51953"
"13.10000","0.21664","142.98405","0.21624","-0.84899","0.00108","57.94496"
"13.20000","0.21806","143.41113","0.21761","-0.84761","0.00109","58.11804"
"13.30000","0.21956","144.12886","0.21904","-0.84618","0.00110","58.40890"
"13.40000","0.22170","145.06923","0.22109","-0.84413","0.00111","58.78999"
"13.50000","0.22329","145.80438","0.22261","-0.84261","0.00111","59.08791"
"13.60000","0.22472","146.47929","0.22397","-0.84125","0.00112","59.36142"
"13.70000","0.22634","147.16946","0.22553","-0.83969","0.00113","59.64112"
"13.80000","0.22821","147.99275","0.22732","-0.83790","0.00114","59.97476"
"13.90000","0.22973","148.70743","0.22877","-0.83646","0.00114","60.26439"
"14.00000","0.23124","149.46103","0.23021","-0.83501","0.00115","60.56979"
"14.10000","0.23343","150.49956","0.23229","-0.83293","0.00116","60.99065"
"14.20000","0.23488","151.03226","0.23369","-0.83153","0.00117","61.20654"
"14.30000","0.23632","151.63861","0.23508","-0.83015","0.00118","61.45226"
"14.40000","0.23811","152.56435","0.23678","-0.82845","0.00118","61.82742"
"14.50000","0.23990","153.31442","0.23849","-0.82673","0.00119","62.13139"
"14.60000","0.24134","153.94815","0.23988","-0.82535","0.00120","62.38821"
"14.70000","0.24286","154.67357","0.24132","-0.82390","0.00121","62.68219"
"14.80000","0.24512","155.75392","0.24347","-0.82175","0.00122","63.12001"
"14.90000","0.24656","156.41199","0.24485","-0.82038","0.00122","63.38670"
"15.00000","0.24800","157.01529","0.24623","-0.81900","0.00123","63.63119"
"15.10000","0.24979","157.81709","0.24794","-0.81728","0.00124","63.95612"
"15.20000","0.25154","158.66739","0.24962","-0.81560","0.00125","64.30070"
"15.30000","0.25299","159.37027","0.25101","-0.81422","0.00126","64.58556"
"15.40000","0.25460","160.06085","0.25256","-0.81266","0.00126","64.86542"
"15.50000","0.25682","161.02649","0.25470","-0.81052","0.00127","65.25674"
"15.60000","0.25815","161.73010","0.25597","-0.80926","0.00128","65.54189"
"15.70000","0.25959","162.24086","0.25737","-0.80786","0.00129","65.74887"
"15.80000","0.26151","163.28978","0.25920","-0.80602","0.00130","66.17395"
"15.90000","0.26320","164.02312","0.26083","-0.80439","0.00130","66.47114"
"16.00000","0.26465","164.58202","0.26223","-0.80299","0.00131","66.69764"
"16.10000","0.26628","165.49370","0.26378","-0.80144","0.00132","67.06710"
"16.20000","0.26845","166.43741","0.26587","-0.79935","0.00133","67.44955"
"16.30000","0.26983","167.12930","0.26719","-0.79803","0.00134","67.72993"
"16.40000","0.27129","167.63333","0.26861","-0.79662","0.00134","67.93420"
"16.50000","0.27320","168.63596","0.27044","-0.79479","0.00135","68.34052"
"16.60000","0.27482","169.35013","0.27199","-0.79323","0.00136","68.62994"
"16.70000","0.27631","170.17029","0.27342","-0.79181","0.00137","68.96231"
"16.80000","0.27806","170.91379","0.27511","-0.79012","0.00138","69.26362"
"16.90000","0.28010","171.96410","0.27705","-0.78817","0.00139","69.68926"
"17.00000","0.28145","172.52368","0.27836","-0.78687","0.00139","69.91604"
"17.10000","0.28296","173.19887","0.27981","-0.78541","0.00140","70.18966"
"17.20000","0.28501","174.24617","0.28177","-0.78346","0.00141","70.61408"
"17.30000","0.28645","174.88190","0.28315","-0.78207","0.00142","70.87171"
"17.40000","0.28789","175.53909","0.28454","-0.78068","0.00142","71.13805"
"17.50000","0.28975","176.56534","0.28631","-0.77892","0.00143","71.55393"
"17.60000","0.29175","177.37373","0.28824","-0.77698","0.00144","71.88154"
"17.70000","0.29312","177.97290","0.28956","-0.77567","0.00145","72.12436"
"17.80000","0.29465","178.70454","0.29103","-0.77420","0.00146","72.42086"
"17.90000","0.29662","179.76102","0.29291","-0.77231","0.00146","72.84900"
"18.00000","0.29808","180.33459","0.29432","-0.77091","0.00147","73.08144"
"18.10000","0.29956","181.02254","0.29574","-0.76948","0.00148","73.36024"
"18.20000","0.30152","182.02550","0.29762","-0.76761","0.00149","73.76669"
"18.30000","0.30334","182.81656","0.29937","-0.76586","0.00150","74.08727"
"18.40000","0.30471","183.51962","0.30068","-0.76455","0.00150","74.37219"
"18.50000","0.30628","184.26878","0.30219","-0.76304","0.00151","74.67580"
"18.60000","0.30835","185.31613","0.30417","-0.76106","0.00152","75.10023"
"18.70000","0.30974","185.89487","0.30551","-0.75971","0.00153","75.33477"
"18.80000","0.31125","186.61960","0.30696","-0.75826","0.00153","75.62847"
"18.90000","0.31324","187.62704","0.30886","-0.75637","0.00154","76.03674"
"19.00000","0.31496","188.40506","0.31051","-0.75471","0.00155","76.35204"
"19.10000","0.31635","189.05922","0.31185","-0.75337","0.00156","76.61714"
"19.20000","0.31799","189.81711","0.31342","-0.75181","0.00157","76.92428"
"19.30000","0.32004","190.86285","0.31539","-0.74984","0.00158","77.34807"
"19.40000","0.32139","191.47047","0.31669","-0.74854","0.00158","77.59431"
"19.50000","0.32288","192.15332","0.31811","-0.74711","0.00159","77.87104"
"19.60000","0.32501","193.33121","0.32014","-0.74508","0.00160","78.34838"
"19.70000","0.32658","194.02109","0.32166","-0.74357","0.00161","78.62796"
"19.80000","0.32802","194.60583","0.32304","-0.74218","0.00162","78.86493"
"19.90000","0.32972","195.54631","0.32467","-0.74056","0.00162","79.24606"
"20.00000","0.33164","196.53975","0.32650","-0.73872","0.00163","79.64866"
"20.10000","0.33303","197.09969","0.32784","-0.73738","0.00164","79.87558"
"20.20000","0.33454","197.81059","0.32929","-0.73593","0.00165","80.16367"
"20.30000","0.33677","198.98795","0.33142","-0.73380","0.00166","80.64080"
"20.40000","0.33828","199.67314","0.33287","-0.73235","0.00166","80.91848"
"20.50000","0.33964","200.32269","0.33418","-0.73104","0.00167","81.18172"
"20.60000","0.34141","201.14236","0.33588","-0.72935","0.00168","81.51389"
"20.70000","0.34331","202.10379","0.33771","-0.72752","0.00169","81.90351"
"20.80000","0.34469","202.81987","0.33903","-0.72619","0.00170","82.19371"
"20.90000","0.34626","203.52339","0.34054","-0.72468","0.00170","82.47881"
"21.00000","0.34841","204.53415","0.34261","-0.72262","0.00171","82.88843"
"21.10000","0.34984","205.22806","0.34399","-0.72124","0.00172","83.16964"
"21.20000","0.35126","205.84590","0.34536","-0.71986","0.00173","83.42002"
"21.30000","0.35311","206.74306","0.34714","-0.71809","0.00174","83.78360"
"21.40000","0.35494","207.75418","0.34888","-0.71634","0.00174","84.19336"
"21.50000","0.35635","208.41650","0.35024","-0.71499","0.00175","84.46177"
"21.60000","0.35791","209.19107","0.35174","-0.71348","0.00176","84.77567"
"21.70000","0.36014","210.37242","0.35387","-0.71135","0.00177","85.25442"
"21.80000","0.36146","210.97263","0.35515","-0.71008","0.00178","85.49765"
"21.90000","0.36291","211.59732","0.35655","-0.70868","0.00178","85.75081"
"22.00000","0.36483","212.62283","0.35839","-0.70684","0.00179","86.16640"
"22.10000","0.36657","213.47832","0.36006","-0.70517","0.00180","86.51309"
"22.20000","0.36800","214.21860","0.36143","-0.70380","0.00181","86.81310"
"22.30000","0.36960","214.93132","0.36297","-0.70226","0.00181","87.10193"
"22.40000","0.37182","216.10530","0.36510","-0.70013","0.00183","87.57769"
"22.50000","0.37313","216.65009","0.36637","-0.69886","0.00183","87.79847"
"22.60000","0.37460","217.42201","0.36777","-0.69746","0.00184","88.11130"
"22.70000","0.37653","218.33165","0.36963","-0.69559","0.00185","88.47993"
"22.80000","0.37815","219.13594","0.37119","-0.69404","0.00186","88.80587"
"22.90000","0.37964","219.78214","0.37262","-0.69260","0.00186","89.06775"
"23.00000","0.38139","220.67912","0.37430","-0.69092","0.00187","89.43125"
"23.10000","0.38346","221.81387","0.37628","-0.68894","0.00188","89.89112"
"23.20000","0.38477","222.39357","0.37754","-0.68769","0.00189","90.12605"
"23.30000","0.38626","223.14021","0.37897","-0.68625","0.00189","90.42862"
"23.40000","0.38824","224.12901","0.38088","-0.68435","0.00190","90.82934"
"23.50000","0.38984","224.88248","0.38241","-0.68281","0.00191","91.13468"
"23.60000","0.39130","225.58206","0.38382","-0.68140","0.00192","91.41819"
"23.70000","0.39306","226.42529","0.38551","-0.67972","0.00193","91.75992"
"23.80000","0.39504","227.51894","0.38740","-0.67783","0.00194","92.20312"
"23.90000","0.39643","228.12846","0.38874","-0.67649","0.00194","92.45013"
"24.00000","0.39797","228.75681","0.39024","-0.67499","0.00195","92.70477"
"24.10000","0.39996","229.94156","0.39212","-0.67310","0.00196","93.18490"
"24.20000","0.40142","230.53296","0.39354","-0.67168","0.00197","93.42457"
"24.30000","0.40294","231.31020","0.39500","-0.67022","0.00198","93.73955"
"24.40000","0.40487","232.32480","0.39684","-0.66838","0.00198","94.15072"
"24.50000","0.40669","233.21449","0.39860","-0.66662","0.00199","94.51127"
"24.60000","0.40808","233.89659","0.39993","-0.66529","0.00200","94.78770"
"24.70000","0.40963","234.62311","0.40143","-0.66380","0.00201","95.08212"
"24.80000","0.41161","235.65540","0.40332","-0.66191","0.00202","95.50046"
"24.90000","0.41309","236.44044","0.40474","-0.66049","0.00202","95.81860"
"25.00000","0.41458","237.15471","0.40617","-0.65906","0.00203","96.10806"
"25.10000","0.41663","238.19031","0.40813","-0.65709","0.00204","96.52775"
"25.20000","0.41832","239.10921","0.40976","-0.65547","0.00205","96.90013"
"25.30000","0.41973","239.75067","0.41111","-0.65411","0.00206","97.16009"
"25.40000","0.42130","240.64191","0.41262","-0.65261","0.00206","97.52126"
"25.50000","0.42323","241.43413","0.41448","-0.65075","0.00207","97.84232"
"25.60000","0.42471","242.23306","0.41590","-0.64933","0.00208","98.16609"
"25.70000","0.42628","242.92776","0.41741","-0.64782","0.00209","98.44762"
"25.80000","0.42838","244.14934","0.41941","-0.64581","0.00210","98.94267"
"25.90000","0.42992","244.92314","0.42089","-0.64433","0.00210","99.25626"
"26.00000","0.43137","245.52504","0.42230","-0.64292","0.00211","99.50018"
"26.10000","0.43300","246.41469","0.42386","-0.64137","0.00212","99.86071"
"26.20000","0.43496","247.31390","0.42575","-0.63948","0.00213","100.22513"
"26.30000","0.43638","248.06128","0.42711","-0.63811","0.00214","100.52800"
"26.40000","0.43788","248.81665","0.42856","-0.63667","0.00214","100.83412"
"26.50000","0.44006","250.00143","0.43064","-0.63458","0.00215","101.31426"
"26.60000","0.44156","250.68773","0.43209","-0.63313","0.00216","101.59238"
"26.70000","0.44304","251.48289","0.43351","-0.63172","0.00217","101.91463"
"26.80000","0.44477","252.38844","0.43517","-0.63005","0.00218","102.28161"
"26.90000","0.44651","253.24838","0.43685","-0.62838","0.00218","102.63010"
"27.00000","0.44800","253.94258","0.43829","-0.62694","0.00219","102.91143"
"27.10000","0.44960","254.71964","0.43982","-0.62540","0.00220","103.22633"
"27.20000","0.45178","255.88165","0.44191","-0.62331","0.00221","103.69724"
"27.30000","0.45321","256.60089","0.44329","-0.62194","0.00222","103.98872"
"27.40000","0.45463","257.19727","0.44467","-0.62056","0.00222","104.23040"
"27.50000","0.45641","258.23889","0.44637","-0.61886","0.00223","104.65253"
"27.60000","0.45826","259.19131","0.44814","-0.61708","0.00224","105.03850"
"27.70000","0.45966","259.80676","0.44949","-0.61573","0.00225","105.28792"
"27.80000","0.46127","260.65033","0.45104","-0.61418","0.00226","105.62978"
"27.90000","0.46351","261.87988","0.45318","-0.61204","0.00227","106.12806"
"28.00000","0.46486","262.51035","0.45449","-0.61074","0.00227","106.38355"
"28.10000","0.46632","263.24158","0.45589","-0.60934","0.00228","106.67989"
"28.20000","0.46813","264.14365","0.45763","-0.60759","0.00229","107.04546"
"28.30000","0.46983","265.04736","0.45926","-0.60596","0.00230","107.41169"
"28.40000","0.47134","265.76138","0.46072","-0.60451","0.00230","107.70105"
"28.50000","0.47301","266.66034","0.46231","-0.60291","0.00231","108.06536"
"28.60000","0.47510","267.66284","0.46433","-0.60090","0.00232","108.47163"
"28.70000","0.47647","268.37433","0.46564","-0.59958","0.00233","108.75996"
"28.80000","0.47796","269.07214","0.46709","-0.59814","0.00234","109.04276"
"28.90000","0.47991","270.26315","0.46894","-0.59629","0.00234","109.52541"
"29.00000","0.48147","270.97751","0.47045","-0.59478","0.00235","109.81491"
"29.10000","0.48292","271.64081","0.47185","-0.59338","0.00236","110.08372"
"29.20000","0.48469","272.57095","0.47354","-0.59169","0.00237","110.46066"
"29.30000","0.48675","273.51395","0.47553","-0.58970","0.00238","110.84282"
"29.40000","0.48815","274.26251","0.47687","-0.58835","0.00238","111.14617"
"29.50000","0.48962","274.97266","0.47829","-0.58694","0.00239","111.43397"
"29.60000","0.49155","275.98868","0.48014","-0.58508","0.00240","111.84571"
"29.70000","0.49313","276.87589","0.48165","-0.58357","0.00241","112.20525"
"29.80000","0.49460","277.56839","0.48307","-0.58215","0.00242","112.48590"
"29.90000","0.49645","278.50250","0.48485","-0.58038","0.00242","112.86445"
"30.00000","0.49840","279.58829","0.48672","-0.57851","0.00243","113.30447"
"30.10000","0.49973","280.19702","0.48799","-0.57723","0.00244","113.55116"
"30.20000","0.50128","280.95398","0.48949","-0.57574","0.00245","113.85793"
"30.30000","0.50334","282.11047","0.49146","-0.57376","0.00246","114.32660"
"30.40000","0.50477","282.90295","0.49283","-0.57239","0.00246","114.64776"
"30.50000","0.50624","283.50418","0.49426","-0.57097","0.00247","114.89140"
"30.60000","0.50819","284.56491","0.49612","-0.56911","0.00248","115.32127"
"30.70000","0.51003","285.58627","0.49788","-0.56734","0.00249","115.73518"
"30.80000","0.51141","286.11630","0.49922","-0.56600","0.00250","115.94998"
"30.90000","0.51301","286.96121","0.50076","-0.56447","0.00250","116.29238"
"31.00000","0.51495","288.01880","0.50262","-0.56260","0.00251","116.72098"
"31.10000","0.51640","288.78088","0.50401","-0.56122","0.00252","117.02982"
"31.20000","0.51794","289.50571","0.50549","-0.55973","0.00253","117.32355"
"31.30000","0.51997","290.70490","0.50743","-0.55779","0.00254","117.80953"
"31.40000","0.52167","291.50366","0.50908","-0.55615","0.00255","118.13323"
"31.50000","0.52303","292.08789","0.51040","-0.55483","0.00255","118.37000"
"31.60000","0.52470","293.06091","0.51201","-0.55321","0.00256","118.76431"
"31.70000","0.52670","294.16510","0.51393","-0.55129","0.00257","119.21179"
"31.80000","0.52800","294.74356","0.51520","-0.55003","0.00258","119.44622"
"31.90000","0.52953","295.45218","0.51667","-0.54855","0.00258","119.73339"
"32.00000","0.53166","296.68515","0.51872","-0.54650","0.00259","120.23306"
"32.10000","0.53330","297.50934","0.52031","-0.54491","0.00260","120.56706"
"32.20000","0.53466","298.23074","0.52162","-0.54360","0.00261","120.85941"
"32.30000","0.53639","299.14587","0.52329","-0.54193","0.00262","121.23028"
"32.40000","0.53826","300.00507","0.52510","-0.54012","0.00263","121.57847"
"32.50000","0.53968","300.81635","0.52647","-0.53875","0.00263","121.90724"
"32.60000","0.54121","301.60086","0.52794","-0.53729","0.00264","122.22517"
"32.70000","0.54337","302.90958","0.53002","-0.53521","0.00265","122.75553"
"32.80000","0.54489","303.45670","0.53150","-0.53372","0.00266","122.97726"
"32.90000","0.54630","304.18674","0.53286","-0.53236","0.00266","123.27311"
"33.00000","0.54812","305.17691","0.53462","-0.53061","0.00267","123.67438"
"33.10000","0.54997","306.23715","0.53640","-0.52883","0.00268","124.10405"
"33.20000","0.55135","306.86337","0.53773","-0.52749","0.00269","124.35783"
"33.30000","0.55292","307.75299","0.53924","-0.52598","0.00270","124.71835"
"33.40000","0.55506","308.83240","0.54131","-0.52391","0.00271","125.15578"
"33.50000","0.55653","309.57950","0.54273","-0.52250","0.00271","125.45855"
"33.60000","0.55794","310.35156","0.54409","-0.52113","0.00272","125.77143"
"33.70000","0.55982","311.34827","0.54590","-0.51932","0.00273","126.17535"
"33.80000","0.56161","312.27585","0.54763","-0.51760","0.00274","126.55126"
"33.90000","0.56299","312.97946","0.54896","-0.51626","0.00274","126.83640"
"34.00000","0.56461","313.79465","0.55053","-0.51470","0.00275","127.16676"
"34.10000","0.56676","314.98370","0.55260","-0.51263","0.00276","127.64863"
"34.20000","0.56816","315.67828","0.55395","-0.51128","0.00277","127.93011"
"34.30000","0.56962","316.38400","0.55537","-0.50986","0.00278","128.21611"
"34.40000","0.57154","317.47156","0.55722","-0.50801","0.00279","128.65685"
"34.50000","0.57319","318.31021","0.55881","-0.50642","0.00279","128.99672"
"34.60000","0.57462","319.02393","0.56019","-0.50503","0.00280","129.28595"
"34.70000","0.57627","319.91525","0.56178","-0.50344","0.00281","129.64717"
"34.80000","0.57849","321.17673","0.56391","-0.50131","0.00282","130.15839"
"34.90000","0.57981","321.70612","0.56520","-0.50003","0.00283","130.37292"
"35.00000","0.58126","322.54602","0.56659","-0.49864","0.00283","130.71329"
"35.10000","0.58322","323.61966","0.56849","-0.49674","0.00284","131.14839"
"35.20000","0.58486","324.46747","0.57006","-0.49516","0.00285","131.49197"
"35.30000","0.58630","325.18353","0.57145","-0.49377","0.00286","131.78217"
"35.40000","0.58805","326.14990","0.57314","-0.49208","0.00287","132.17378"
"35.50000","0.59006","327.22559","0.57508","-0.49014","0.00288","132.60971"
"35.60000","0.59143","327.88556","0.57641","-0.48882","0.00288","132.87717"
"35.70000","0.59293","328.77283","0.57785","-0.48737","0.00289","133.23674"
"35.80000","0.59497","329.68347","0.57983","-0.48540","0.00290","133.60577"
"35.90000","0.59649","330.61368","0.58129","-0.48394","0.00291","133.98276"
"36.00000","0.59794","331.39099","0.58268","-0.48254","0.00291","134.29776"
"36.10000","0.59978","332.36432","0.58446","-0.48077","0.00292","134.69220"
"36.20000","0.60172","333.35178","0.58633","-0.47889","0.00293","135.09238"
"36.30000","0.60306","334.11655","0.58762","-0.47760","0.00294","135.40230"
"36.40000","0.60461","334.89450","0.58912","-0.47611","0.00295","135.71758"
"36.50000","0.60664","336.00903","0.59107","-0.47416","0.00296","136.16925"
"36.60000","0.60812","336.78293","0.59251","-0.47272","0.00296","136.48286"
"36.70000","0.60960","337.47412","0.59394","-0.47129","0.00297","136.76299"
"36.80000","0.61153","338.57162","0.59579","-0.46944","0.00298","137.20775"
"36.90000","0.61335","339.48160","0.59755","-0.46768","0.00299","137.57652"
"37.00000","0.61471","340.28891","0.59886","-0.46637","0.00299","137.90369"
"37.10000","0.61628","341.04596","0.60038","-0.46485","0.00300","138.21048"
"37.20000","0.61829","342.12613","0.60232","-0.46291","0.00301","138.64822"
"37.30000","0.61974","342.89740","0.60371","-0.46151","0.00302","138.96078"
"37.40000","0.62125","343.69986","0.60518","-0.46005","0.00303","139.28598"
"37.50000","0.62333","344.90860","0.60718","-0.45805","0.00304","139.77583"
"37.60000","0.62496","345.70081","0.60875","-0.45647","0.00304","140.09688"
"37.70000","0.62635","346.34882","0.61010","-0.45512","0.00305","140.35950"
"37.80000","0.62798","347.31046","0.61168","-0.45355","0.00306","140.74919"
"37.90000","0.62999","348.29871","0.61362","-0.45161","0.00307","141.14969"
"38.00000","0.63144","349.11719","0.61502","-0.45021","0.00308","141.48138"
"38.10000","0.63290","349.92697","0.61642","-0.44880","0.00308","141.80956"
"38.20000","0.63501","351.07620","0.61846","-0.44676","0.00309","142.27528"
"38.30000","0.63658","351.92776","0.61997","-0.44525","0.00310","142.62039"
"38.40000","0.63803","352.68994","0.62138","-0.44385","0.00311","142.92926"
"38.50000","0.63972","353.54202","0.62301","-0.44222","0.00312","143.27457"
"38.60000","0.64162","354.45795","0.62486","-0.44037","0.00312","143.64575"
"38.70000","0.64305","355.41580","0.62622","-0.43901","0.00313","144.03394"
"38.80000","0.64459","356.12378","0.62772","-0.43751","0.00314","144.32085"
"38.90000","0.64678","357.44177","0.62983","-0.43540","0.00315","144.85497"
"39.00000","0.64822","358.03082","0.63123","-0.43400","0.00316","145.09367"
"39.10000","0.64967","358.86392","0.63262","-0.43261","0.00316","145.43129"
"39.20000","0.65140","359.74091","0.63430","-0.43093","0.00317","145.78670"
"39.30000","0.65324","360.84503","0.63607","-0.42916","0.00318","146.23415"
"39.40000","0.65470","361.56830","0.63748","-0.42775","0.00319","146.52725"
"39.50000","0.65625","362.32861","0.63898","-0.42624","0.00319","146.83537"
"39.60000","0.65845","363.72751","0.64109","-0.42413","0.00321","147.40228"
"39.70000","0.65990","364.34915","0.64250","-0.42273","0.00321","147.65421"
"39.80000","0.66130","365.10242","0.64385","-0.42137","0.00322","147.95947"
"39.90000","0.66308","366.03687","0.64557","-0.41965","0.00323","148.33817"
"40.00000","0.66482","366.95212","0.64725","-0.41798","0.00324","148.70908"
"40.10000","0.66634","367.81485","0.64872","-0.41651","0.00324","149.05870"
"40.20000","0.66798","368.68613","0.65030","-0.41492","0.00325","149.41179"
"40.30000","0.67012","369.83231","0.65236","-0.41286","0.00326","149.87628"
"40.40000","0.67150","370.58762","0.65370","-0.41152","0.00327","150.18237"
"40.50000","0.67296","371.44019","0.65511","-0.41012","0.00328","150.52788"
"40.60000","0.67480","372.38852","0.65689","-0.40834","0.00328","150.91220"
"40.70000","0.67653","373.34128","0.65856","-0.40667","0.00329","151.29831"
"40.80000","0.67798","374.11359","0.65996","-0.40527","0.00330","151.61130"
"40.90000","0.67963","375.01022","0.66155","-0.40367","0.00331","151.97466"
"41.00000","0.68175","376.22989","0.66359","-0.40163","0.00332","152.46893"
"41.10000","0.68316","376.98230","0.66495","-0.40027","0.00332","152.77385"
"41.20000","0.68467","377.71054","0.66641","-0.39881","0.00333","153.06897"
"41.30000","0.68655","378.69287","0.66823","-0.39700","0.00334","153.46707"
"41.40000","0.68809","379.51474","0.66972","-0.39550","0.00335","153.80014"
"41.50000","0.68964","380.40817","0.67121","-0.39402","0.00336","154.16220"
"41.60000","0.69146","381.40515","0.67297","-0.39226","0.00336","154.56624"
"41.70000","0.69340","382.51935","0.67484","-0.39039","0.00337","155.01776"
"41.80000","0.69481","383.26721","0.67619","-0.38903","0.00338","155.32085"
"41.90000","0.69627","383.96387","0.67761","-0.38761","0.00339","155.60316"
"42.00000","0.69825","385.10904","0.67952","-0.38571","0.00340","156.06725"
"42.10000","0.69981","386.02319","0.68102","-0.38421","0.00341","156.43771"
"42.20000","0.70127","386.64545","0.68244","-0.38279","0.00341","156.68990"
"42.30000","0.70314","387.77267","0.68424","-0.38098","0.00342","157.14670"
"42.40000","0.70507","388.80154","0.68610","-0.37912","0.00343","157.56366"
"42.50000","0.70645","389.59534","0.68743","-0.37779","0.00344","157.88535"
"42.60000","0.70795","390.33704","0.68889","-0.37633","0.00344","158.18593"
"42.70000","0.70988","391.33667","0.69077","-0.37446","0.00345","158.59103"
"42.80000","0.71143","392.24155","0.69226","-0.37296","0.00346","158.95773"
"42.90000","0.71293","393.05804","0.69372","-0.37151","0.00347","159.28862"
"43.00000","0.71491","394.15244","0.69564","-0.36959","0.00348","159.73213"
"43.10000","0.71665","395.06387","0.69732","-0.36790","0.00349","160.10150"
"43.20000","0.71805","395.84082","0.69868","-0.36654","0.00349","160.41635"
"43.30000","0.71968","396.67264","0.70026","-0.36496","0.00350","160.75345"
"43.40000","0.72163","397.79535","0.70215","-0.36307","0.00351","161.20844"
"43.50000","0.72306","398.51926","0.70353","-0.36169","0.00352","161.50180"
"43.60000","0.72452","399.37350","0.70495","-0.36028","0.00352","161.84799"
"43.70000","0.72664","400.59088","0.70699","-0.35823","0.00353","162.34134"
"43.80000","0.72829","401.46454","0.70860","-0.35663","0.00354","162.69539"
"43.90000","0.72975","402.19818","0.71001","-0.35521","0.00355","162.99271"
"44.00000","0.73136","403.07812","0.71157","-0.35365","0.00356","163.34930"
"44.10000","0.73326","404.22650","0.71341","-0.35181","0.00357","163.81470"
"44.20000","0.73472","404.86023","0.71483","-0.35039","0.00357","164.07152"
"44.30000","0.73625","405.71033","0.71631","-0.34891","0.00358","164.41602"
"44.40000","0.73842","406.92975","0.71842","-0.34681","0.00359","164.91020"
"44.50000","0.73992","407.81866","0.71987","-0.34536","0.00360","165.27043"
"44.60000","0.74130","408.51593","0.72121","-0.34401","0.00361","165.55301"
"44.70000","0.74305","409.45267","0.72290","-0.34232","0.00361","165.93262"
"44.80000","0.74497","410.47531","0.72477","-0.34046","0.00362","166.34706"
"44.90000","0.74637","411.28128","0.72612","-0.33910","0.00363","166.67368"
"45.00000","0.74788","412.01279","0.72759","-0.33763","0.00364","166.97012"
"45.10000","0.75007","413.37274","0.72970","-0.33553","0.00365","167.52126"
"45.20000","0.75157","414.20508","0.73116","-0.33407","0.00366","167.85857"
"45.30000","0.75298","414.88516","0.73253","-0.33270","0.00366","168.13417"
"45.40000","0.75476","415.87473","0.73425","-0.33098","0.00367","168.53519"
"45.50000","0.75656","416.97067","0.73598","-0.32924","0.00368","168.97932"
"45.60000","0.75801","417.56845","0.73740","-0.32782","0.00369","169.22159"
"45.70000","0.75961","418.43277","0.73895","-0.32628","0.00369","169.57185"
"45.80000","0.76178","419.74704","0.74104","-0.32418","0.00371","170.10446"
"45.90000","0.76319","420.46829","0.74242","-0.32281","0.00371","170.39676"
"46.00000","0.76463","421.33237","0.74380","-0.32142","0.00372","170.74693"
"46.10000","0.76654","422.30151","0.74566","-0.31957","0.00373","171.13968"
"46.20000","0.76823","423.24368","0.74730","-0.31793","0.00374","171.52150"
"46.30000","0.76961","424.08057","0.74863","-0.31659","0.00374","171.86064"
"46.40000","0.77125","424.88724","0.75022","-0.31501","0.00375","172.18756"
"46.50000","0.77345","426.12921","0.75235","-0.31287","0.00376","172.69087"
"46.60000","0.77488","426.87030","0.75374","-0.31149","0.00377","172.99120"
"46.70000","0.77630","427.62387","0.75512","-0.31011","0.00378","173.29659"
"46.80000","0.77821","428.75363","0.75696","-0.30826","0.00378","173.75443"
"46.90000","0.77984","429.60144","0.75855","-0.30668","0.00379","174.09801"
"47.00000","0.78129","430.38687","0.75995","-0.30528","0.00380","174.41631"
"47.10000","0.78301","431.26382","0.76162","-0.30361","0.00381","174.77170"
"47.20000","0.78508","432.49252","0.76362","-0.30160","0.00382","175.26964"
"47.30000","0.78645","433.21964","0.76495","-0.30027","0.00382","175.56430"
"47.40000","0.78793","434.02490","0.76638","-0.29885","0.00383","175.89064"
"47.50000","0.78994","435.12274","0.76833","-0.29689","0.00384","176.33554"
"47.60000","0.79149","435.95285","0.76983","-0.29539","0.00385","176.67195"
"47.70000","0.79296","436.66907","0.77126","-0.29396","0.00386","176.96220"
"47.80000","0.79471","437.76093","0.77295","-0.29227","0.00386","177.40468"
"47.90000","0.79671","438.82657","0.77489","-0.29033","0.00387","177.83653"
"48.00000","0.79810","439.62085","0.77624","-0.28899","0.00388","178.15842"
"48.10000","0.79959","440.27731","0.77768","-0.28754","0.00389","178.42445"
"48.20000","0.80163","441.55591","0.77965","-0.28557","0.00390","178.94261"
"48.30000","0.80314","442.23120","0.78112","-0.28410","0.00391","179.21628"
"48.40000","0.80458","443.09540","0.78252","-0.28271","0.00391","179.56650"
"48.50000","0.80647","444.15225","0.78435","-0.28088","0.00392","179.99480"
"48.60000","0.80834","445.15222","0.78616","-0.27906","0.00393","180.40004"
"48.70000","0.80975","445.93704","0.78752","-0.27770","0.00394","180.71809"
"48.80000","0.81129","446.72672","0.78902","-0.27621","0.00395","181.03810"
"48.90000","0.81334","448.01920","0.79099","-0.27423","0.00395","181.56189"
"49.00000","0.81476","448.64932","0.79238","-0.27284","0.00396","181.81725"
"49.10000","0.81623","449.52914","0.79380","-0.27143","0.00397","182.17380"
"49.20000","0.81822","450.65616","0.79572","-0.26950","0.00398","182.63054"
"49.30000","0.82005","451.70459","0.79750","-0.26773","0.00399","183.05542"
"49.40000","0.82138","452.27557","0.79880","-0.26643","0.00399","183.28680"
"49.50000","0.82298","453.23633","0.80034","-0.26488","0.00400","183.67616"
"49.60000","0.82502","454.48309","0.80231","-0.26292","0.00401","184.18141"
"49.70000","0.82643","455.05426","0.80369","-0.26154","0.00402","184.41289"
"49.80000","0.82793","455.92847","0.80513","-0.26009","0.00403","184.76717"
"49.90000","0.82995","457.09064","0.80709","-0.25813","0.00404","185.23813"
"50.00000","0.83161","457.96246","0.80870","-0.25653","0.00404","185.59145"
"50.10000","0.83300","458.68893","0.81005","-0.25518","0.00405","185.88585"
"50.20000","0.83467","459.54752","0.81167","-0.25356","0.00406","186.23380"
"50.30000","0.83668","460.72238","0.81361","-0.25162","0.00407","186.70992"
"50.40000","0.83807","461.54913","0.81496","-0.25027","0.00407","187.04497"
"50.50000","0.83955","462.26877","0.81639","-0.24883","0.00408","187.33659"
"50.60000","0.84172","463.43274","0.81849","-0.24673","0.00409","187.80830"
"50.70000","0.84323","464.27167","0.81996","-0.24527","0.00410","188.14828"
"50.80000","0.84462","465.05536","0.82131","-0.24392","0.00411","188.46588"
"50.90000","0.84636","466.04340","0.82299","-0.24224","0.00411","188.86629"
"51.00000","0.84830","467.20273","0.82486","-0.24036","0.00412","189.33611"
"51.10000","0.84971","467.90619","0.82624","-0.23899","0.00413","189.62119"
"51.20000","0.85121","468.65103","0.82769","-0.23754","0.00414","189.92303"
"51.30000","0.85345","469.94318","0.82986","-0.23537","0.00415","190.44669"
"51.40000","0.85487","470.64825","0.83124","-0.23399","0.00416","190.73242"
"51.50000","0.85630","471.52014","0.83262","-0.23261","0.00416","191.08575"
"51.60000","0.85808","472.43652","0.83434","-0.23088","0.00417","191.45712"
"51.70000","0.85991","473.50931","0.83612","-0.22911","0.00418","191.89188"
"51.80000","0.86134","474.23352","0.83751","-0.22772","0.00419","192.18536"
"51.90000","0.86292","475.06601","0.83904","-0.22619","0.00420","192.52274"
"52.00000","0.86518","476.43744","0.84122","-0.22401","0.00421","193.07852"
"52.10000","0.86649","477.01666","0.84249","-0.22273","0.00421","193.31325"
"52.20000","0.86794","477.83209","0.84389","-0.22133","0.00422","193.64371"
"52.30000","0.86978","478.87796","0.84568","-0.21955","0.00423","194.06755"
"52.40000","0.87159","479.84808","0.84743","-0.21779","0.00424","194.46069"
