Repository: CleisonManriqueAguirre/postprocessing_test

# Data postprocessing

Postprocess data from INSTRON raw data for copmression , flexion and interlaminar shear purposes . Code can be extended

File: flexion/5_axis/Specimen_RawData_2.csv (part 1 of 6)
Specimen properties : Specimen label,"2"
Specimen properties : Support span,"72.00",mm
Specimen properties : Thickness,"4.64",mm
Specimen properties : Width,"14.01",mm
Maximum Load : Maximum Load,"812.8",N
Tangent Modulus of Elasticity : Tangent Modulus of Elasticity,"32923634488.61430",Pa
Test : Rate 1,"1.00000",mm/min
Specimen notes : Specimen note 1,""

Time,Displacement,Load,Flexure extension,Corrected extension,Flexure strain (Corrected extension),Flexure stress
(s),(mm),(N),(mm),(mm),(mm/mm),(MPa)
"0.00000","-0.00006","9.49211","0.01104","-1.04695","0.00006","3.39870"
"0.10000","0.00005","9.47723","0.01116","-1.04683","0.00006","3.39337"
"0.20000","0.00092","9.76030","0.01191","-1.04608","0.00006","3.49472"
"0.30000","0.00237","10.34133","0.01310","-1.04489","0.00007","3.70276"
"0.40000","0.00424","11.14919","0.01463","-1.04336","0.00008","3.99202"
"0.50000","0.00588","11.96242","0.01592","-1.04207","0.00009","4.28320"
"0.60000","0.00803","12.83481","0.01769","-1.04030","0.00010","4.59557"
"0.70000","0.00975","13.54014","0.01911","-1.03888","0.00010","4.84811"
"0.80000","0.01115","14.03432","0.02029","-1.03770","0.00011","5.02506"
"0.90000","0.01281","14.85221","0.02160","-1.03639","0.00012","5.31791"
"1.00000","0.01473","15.58869","0.02321","-1.03478","0.00012","5.58161"
"1.10000","0.01614","16.23133","0.02444","-1.03355","0.00013","5.81171"
"1.20000","0.01770","16.82191","0.02588","-1.03211","0.00014","6.02317"
"1.30000","0.01984","17.75092","0.02783","-1.03016","0.00015","6.35580"
"1.40000","0.02136","18.37779","0.02921","-1.02878","0.00016","6.58026"
"1.50000","0.02273","19.02818","0.03045","-1.02754","0.00016","6.81313"
"1.60000","0.02455","19.66917","0.03213","-1.02586","0.00017","7.04264"
"1.70000","0.02643","20.46822","0.03384","-1.02415","0.00018","7.32875"
"1.80000","0.02779","20.94967","0.03510","-1.02289","0.00019","7.50113"
"1.90000","0.02935","21.57328","0.03652","-1.02147","0.00020","7.72442"
"2.00000","0.03153","22.53863","0.03851","-1.01948","0.00021","8.07007"
"2.10000","0.03305","23.25586","0.03987","-1.01812","0.00021","8.32687"
"2.20000","0.03443","23.76734","0.04114","-1.01685","0.00022","8.51001"
"2.30000","0.03627","24.49042","0.04283","-1.01516","0.00023","8.76892"
"2.40000","0.03803","25.33418","0.04441","-1.01358","0.00024","9.07103"
"2.50000","0.03944","25.71561","0.04574","-1.01225","0.00025","9.20760"
"2.60000","0.04107","26.46632","0.04722","-1.01077","0.00025","9.47639"
"2.70000","0.04327","27.32305","0.04923","-1.00876","0.00026","9.78315"
"2.80000","0.04466","27.99954","0.05048","-1.00751","0.00027","10.02537"
"2.90000","0.04605","28.39472","0.05178","-1.00621","0.00028","10.16687"
"3.00000","0.04803","29.23571","0.05359","-1.00440","0.00029","10.46799"
"3.10000","0.04967","30.00528","0.05507","-1.00292","0.00030","10.74354"
"3.20000","0.05103","30.58529","0.05631","-1.00168","0.00030","10.95121"
"3.30000","0.05271","31.15117","0.05787","-1.00012","0.00031","11.15383"
"3.40000","0.05491","32.13745","0.05985","-0.99814","0.00032","11.50697"
"3.50000","0.05631","32.68875","0.06114","-0.99685","0.00033","11.70437"
"3.60000","0.05773","33.30819","0.06243","-0.99556","0.00034","11.92616"
"3.70000","0.05969","34.00570","0.06424","-0.99375","0.00035","12.17591"
"3.80000","0.06128","34.57427","0.06571","-0.99228","0.00035","12.37949"
"3.90000","0.06269","35.32114","0.06697","-0.99102","0.00036","12.64691"
"4.00000","0.06446","36.01566","0.06863","-0.98936","0.00037","12.89558"
"4.10000","0.06655","36.86900","0.07060","-0.98739","0.00038","13.20113"
"4.20000","0.06789","37.39509","0.07188","-0.98611","0.00039","13.38949"
"4.30000","0.06937","38.05070","0.07326","-0.98473","0.00039","13.62424"
"4.40000","0.07145","38.86613","0.07524","-0.98275","0.00040","13.91621"
"4.50000","0.07294","39.55103","0.07663","-0.98136","0.00041","14.16144"
"4.60000","0.07440","40.02890","0.07803","-0.97996","0.00042","14.33255"
"4.70000","0.07619","40.88838","0.07970","-0.97829","0.00043","14.64028"
"4.80000","0.07819","41.63279","0.08160","-0.97639","0.00044","14.90683"
"4.90000","0.07953","42.30311","0.08286","-0.97513","0.00044","15.14684"
"5.00000","0.08106","42.95574","0.08430","-0.97369","0.00045","15.38051"
"5.10000","0.08316","43.96621","0.08626","-0.97173","0.00046","15.74232"
"5.20000","0.08458","44.47129","0.08761","-0.97038","0.00047","15.92317"
"5.30000","0.08601","45.00624","0.08897","-0.96902","0.00048","16.11470"
"5.40000","0.08798","45.84602","0.09083","-0.96716","0.00049","16.41539"
"5.50000","0.08982","46.70659","0.09255","-0.96544","0.00050","16.72352"
"5.60000","0.09116","47.22934","0.09382","-0.96417","0.00050","16.91070"
"5.70000","0.09279","47.97499","0.09535","-0.96264","0.00051","17.17768"
"5.80000","0.09482","48.88131","0.09726","-0.96073","0.00052","17.50220"
"5.90000","0.09619","49.41227","0.09856","-0.95943","0.00053","17.69231"
"6.00000","0.09767","50.05622","0.09996","-0.95803","0.00054","17.92288"
"6.10000","0.09968","51.04516","0.10183","-0.95616","0.00055","18.27697"
"6.20000","0.10150","51.79990","0.10355","-0.95444","0.00056","18.54721"
"6.30000","0.10280","52.41280","0.10476","-0.95323","0.00056","18.76666"
"6.40000","0.10444","53.03177","0.10632","-0.95167","0.00057","18.98829"
"6.50000","0.10648","54.00753","0.10824","-0.94975","0.00058","19.33766"
"6.60000","0.10784","54.58637","0.10952","-0.94847","0.00059","19.54492"
"6.70000","0.10935","55.24824","0.11094","-0.94705","0.00060","19.78190"
"6.80000","0.11147","56.36869","0.11290","-0.94509","0.00061","20.18309"
"6.90000","0.11308","56.91234","0.11444","-0.94355","0.00061","20.37774"
"7.00000","0.11443","57.46000","0.11572","-0.94227","0.00062","20.57384"
"7.10000","0.11616","58.30012","0.11735","-0.94064","0.00063","20.87464"
"7.20000","0.11814","59.15884","0.11923","-0.93876","0.00064","21.18212"
"7.30000","0.11953","59.85424","0.12054","-0.93745","0.00065","21.43111"
"7.40000","0.12101","60.47327","0.12194","-0.93605","0.00065","21.65275"
"7.50000","0.12325","61.62065","0.12405","-0.93394","0.00067","22.06358"
"7.60000","0.12466","62.13291","0.12540","-0.93259","0.00067","22.24699"
"7.70000","0.12606","62.82893","0.12672","-0.93127","0.00068","22.49621"
"7.80000","0.12784","63.59283","0.12841","-0.92958","0.00069","22.76973"
"7.90000","0.12977","64.49057","0.13024","-0.92776","0.00070","23.09117"
"8.00000","0.13118","65.16067","0.13157","-0.92642","0.00071","23.33110"
"8.10000","0.13268","65.77184","0.13300","-0.92499","0.00071","23.54993"
"8.20000","0.13494","66.87378","0.13513","-0.92286","0.00073","23.94448"
"8.30000","0.13631","67.62335","0.13641","-0.92158","0.00073","24.21287"
"8.40000","0.13772","68.05866","0.13777","-0.92022","0.00074","24.36874"
"8.50000","0.13956","68.88245","0.13951","-0.91848","0.00075","24.66370"
"8.60000","0.14136","69.87966","0.14120","-0.91679","0.00076","25.02076"
"8.70000","0.14281","70.51076","0.14257","-0.91542","0.00077","25.24672"
"8.80000","0.14439","71.22118","0.14407","-0.91392","0.00077","25.50109"
"8.90000","0.14664","72.34229","0.14619","-0.91180","0.00079","25.90251"
"9.00000","0.14794","72.78719","0.14743","-0.91056","0.00079","26.06181"
"9.10000","0.14937","73.62480","0.14876","-0.90923","0.00080","26.36172"
"9.20000","0.15125","74.51293","0.15054","-0.90745","0.00081","26.67972"
"9.30000","0.15303","75.32098","0.15223","-0.90576","0.00082","26.96905"
"9.40000","0.15448","75.99182","0.15360","-0.90439","0.00082","27.20925"
"9.50000","0.15606","76.67953","0.15510","-0.90289","0.00083","27.45548"
"9.60000","0.15825","77.83891","0.15715","-0.90084","0.00084","27.87060"
"9.70000","0.15958","78.41383","0.15842","-0.89957","0.00085","28.07646"
"9.80000","0.16110","79.21242","0.15984","-0.89815","0.00086","28.36240"
"9.90000","0.16305","80.14055","0.16168","-0.89631","0.00087","28.69472"
"10.00000","0.16463","80.74352","0.16319","-0.89480","0.00088","28.91061"
"10.10000","0.16609","81.45174","0.16457","-0.89342","0.00088","29.16420"
"10.20000","0.16781","82.30328","0.16619","-0.89180","0.00089","29.46910"
"10.30000","0.16993","83.41587","0.16818","-0.88981","0.00090","29.86746"
"10.40000","0.17125","83.90459","0.16944","-0.88855","0.00091","30.04245"
"10.50000","0.17275","84.60254","0.17086","-0.88713","0.00092","30.29235"
"10.60000","0.17472","85.51650","0.17273","-0.88526","0.00093","30.61960"
"10.70000","0.17625","86.30354","0.17416","-0.88383","0.00094","30.90141"
"10.80000","0.17774","86.94346","0.17558","-0.88241","0.00094","31.13053"
"10.90000","0.17954","87.85973","0.17728","-0.88071","0.00095","31.45861"
"11.00000","0.18158","88.80975","0.17923","-0.87876","0.00096","31.79877"
"11.10000","0.18287","89.44662","0.18046","-0.87753","0.00097","32.02680"
"11.20000","0.18438","90.01501","0.18191","-0.87608","0.00098","32.23032"
"11.30000","0.18636","91.09525","0.18378","-0.87421","0.00099","32.61710"
"11.40000","0.18785","91.74916","0.18521","-0.87278","0.00099","32.85124"
"11.50000","0.18941","92.49113","0.18670","-0.87129","0.00100","33.11690"
"11.60000","0.19134","93.25830","0.18855","-0.86944","0.00101","33.39159"
"11.70000","0.19312","94.27438","0.19023","-0.86776","0.00102","33.75541"
"11.80000","0.19453","94.89464","0.19159","-0.86640","0.00103","33.97749"
"11.90000","0.19605","95.60375","0.19304","-0.86495","0.00104","34.23139"
"12.00000","0.19813","96.57539","0.19502","-0.86297","0.00105","34.57930"
"12.10000","0.19954","97.34438","0.19636","-0.86163","0.00105","34.85463"
"12.20000","0.20103","98.02123","0.19778","-0.86021","0.00106","35.09698"
"12.30000","0.20304","98.96523","0.19969","-0.85830","0.00107","35.43499"
"12.40000","0.20475","99.74579","0.20133","-0.85666","0.00108","35.71447"
"12.50000","0.20618","100.35056","0.20270","-0.85529","0.00109","35.93101"
"12.60000","0.20785","101.09100","0.20430","-0.85369","0.00110","36.19613"
"12.70000","0.20973","102.04700","0.20608","-0.85191","0.00111","36.53843"
"12.80000","0.21115","102.73352","0.20744","-0.85055","0.00111","36.78424"
"12.90000","0.21270","103.40271","0.20892","-0.84907","0.00112","37.02385"
"13.00000","0.21485","104.51511","0.21096","-0.84703","0.00113","37.42215"
"13.10000","0.21641","105.07660","0.21247","-0.84552","0.00114","37.62319"
"13.20000","0.21782","105.87100","0.21380","-0.84419","0.00115","37.90763"
"13.30000","0.21947","106.54151","0.21538","-0.84261","0.00116","38.14771"
"13.40000","0.22145","107.50578","0.21727","-0.84072","0.00117","38.49297"
"13.50000","0.22284","108.16031","0.21860","-0.83939","0.00117","38.72733"
"13.60000","0.22434","108.76474","0.22003","-0.83796","0.00118","38.94375"
"13.70000","0.22658","109.94130","0.22216","-0.83583","0.00119","39.36502"
"13.80000","0.22806","110.64167","0.22358","-0.83441","0.00120","39.61580"
"13.90000","0.22946","111.35291","0.22491","-0.83308","0.00121","39.87046"
"14.00000","0.23119","112.06222","0.22656","-0.83143","0.00122","40.12443"
"14.10000","0.23300","112.93155","0.22829","-0.82970","0.00123","40.43570"
"14.20000","0.23448","113.63393","0.22970","-0.82829","0.00123","40.68719"
"14.30000","0.23606","114.37488","0.23121","-0.82678","0.00124","40.95249"
"14.40000","0.23824","115.42180","0.23328","-0.82471","0.00125","41.32734"
"14.50000","0.23965","115.91112","0.23465","-0.82334","0.00126","41.50254"
"14.60000","0.24110","116.68612","0.23602","-0.82197","0.00127","41.78004"
"14.70000","0.24294","117.67477","0.23777","-0.82022","0.00128","42.13403"
"14.80000","0.24467","118.41331","0.23942","-0.81857","0.00129","42.39847"
"14.90000","0.24609","119.03520","0.24078","-0.81721","0.00129","42.62114"
"15.00000","0.24768","119.84364","0.24230","-0.81569","0.00130","42.91060"
"15.10000","0.24994","120.93971","0.24444","-0.81355","0.00131","43.30306"
"15.20000","0.25132","121.50848","0.24577","-0.81222","0.00132","43.50671"
"15.30000","0.25276","122.12663","0.24716","-0.81083","0.00133","43.72804"
"15.40000","0.25463","123.12196","0.24892","-0.80907","0.00134","44.08442"
"15.50000","0.25632","123.96307","0.25053","-0.80746","0.00135","44.38559"
"15.60000","0.25777","124.55091","0.25192","-0.80607","0.00135","44.59607"
"15.70000","0.25944","125.32034","0.25352","-0.80447","0.00136","44.87156"
"15.80000","0.26163","126.45104","0.25560","-0.80239","0.00137","45.27642"
"15.90000","0.26291","127.02968","0.25682","-0.80117","0.00138","45.48360"
"16.00000","0.26439","127.73763","0.25823","-0.79976","0.00139","45.73709"
"16.10000","0.26640","128.67949","0.26015","-0.79784","0.00140","46.07433"
"16.20000","0.26797","129.49390","0.26165","-0.79635","0.00141","46.36592"
"16.30000","0.26941","130.04187","0.26303","-0.79496","0.00141","46.56213"
"16.40000","0.27113","130.78357","0.26468","-0.79331","0.00142","46.82770"
"16.50000","0.27326","131.87695","0.26670","-0.79129","0.00143","47.21919"
"16.60000","0.27457","132.48433","0.26795","-0.79004","0.00144","47.43666"
"16.70000","0.27608","133.15881","0.26940","-0.78859","0.00145","47.67817"
"16.80000","0.27807","134.08188","0.27130","-0.78669","0.00146","48.00867"
"16.90000","0.27958","134.83548","0.27273","-0.78526","0.00146","48.27851"
"17.00000","0.28107","135.56590","0.27415","-0.78384","0.00147","48.54004"
"17.10000","0.28291","136.44351","0.27591","-0.78208","0.00148","48.85427"
"17.20000","0.28484","137.26976","0.27776","-0.78023","0.00149","49.15011"
"17.30000","0.28621","137.92476","0.27906","-0.77893","0.00150","49.38464"
"17.40000","0.28776","138.52943","0.28055","-0.77744","0.00151","49.60115"
"17.50000","0.28986","139.75772","0.28253","-0.77546","0.00152","50.04094"
"17.60000","0.29120","140.34702","0.28381","-0.77418","0.00152","50.25194"
"17.70000","0.29266","140.91414","0.28522","-0.77277","0.00153","50.45500"
"17.80000","0.29463","142.00105","0.28709","-0.77090","0.00154","50.84417"
"17.90000","0.29654","142.87598","0.28891","-0.76908","0.00155","51.15745"
"18.00000","0.29785","143.45209","0.29017","-0.76782","0.00156","51.36372"
"18.10000","0.29944","144.17168","0.29169","-0.76630","0.00157","51.62138"
"18.20000","0.30146","145.11674","0.29362","-0.76437","0.00158","51.95976"
"18.30000","0.30284","145.76703","0.29493","-0.76306","0.00158","52.19260"
"18.40000","0.30434","146.48795","0.29636","-0.76163","0.00159","52.45073"
"18.50000","0.30638","147.36261","0.29832","-0.75967","0.00160","52.76391"
"18.60000","0.30811","148.28484","0.29996","-0.75803","0.00161","53.09412"
"18.70000","0.30946","148.90802","0.30125","-0.75674","0.00162","53.31725"
"18.80000","0.31112","149.68652","0.30283","-0.75516","0.00163","53.59600"
"18.90000","0.31320","150.64870","0.30481","-0.75318","0.00164","53.94051"
"19.00000","0.31451","151.21461","0.30607","-0.75192","0.00164","54.14314"
"19.10000","0.31603","151.83678","0.30753","-0.75046","0.00165","54.36591"
"19.20000","0.31808","152.93994","0.30947","-0.74852","0.00166","54.76090"
"19.30000","0.31973","153.75903","0.31104","-0.74695","0.00167","55.05418"
"19.40000","0.32109","154.39484","0.31234","-0.74565","0.00168","55.28183"
"19.50000","0.32282","155.21373","0.31400","-0.74399","0.00169","55.57504"
"19.60000","0.32483","156.15584","0.31591","-0.74208","0.00170","55.91236"
"19.70000","0.32614","156.69795","0.31717","-0.74082","0.00170","56.10647"
"19.80000","0.32764","157.43103","0.31860","-0.73939","0.00171","56.36895"
"19.90000","0.32985","158.43201","0.32072","-0.73727","0.00172","56.72736"
"20.00000","0.33135","159.13869","0.32216","-0.73583","0.00173","56.98039"
"20.10000","0.33276","159.88626","0.32350","-0.73449","0.00174","57.24806"
"20.20000","0.33459","160.67883","0.32526","-0.73273","0.00175","57.53185"
"20.30000","0.33640","161.45726","0.32701","-0.73098","0.00176","57.81057"
"20.40000","0.33779","162.17093","0.32834","-0.72965","0.00176","58.06610"
"20.50000","0.33933","163.01018","0.32980","-0.72819","0.00177","58.36660"
"20.60000","0.34162","164.03038","0.33201","-0.72598","0.00178","58.73188"
"20.70000","0.34302","164.75748","0.33335","-0.72464","0.00179","58.99223"
"20.80000","0.34439","165.31226","0.33467","-0.72332","0.00180","59.19086"
"20.90000","0.34625","166.17276","0.33646","-0.72153","0.00181","59.49897"
"21.00000","0.34808","167.16634","0.33820","-0.71979","0.00182","59.85473"
"21.10000","0.34945","167.74602","0.33953","-0.71846","0.00182","60.06229"
"21.20000","0.35106","168.46165","0.34108","-0.71691","0.00183","60.31852"
"21.30000","0.35326","169.47414","0.34319","-0.71480","0.00184","60.68105"
"21.40000","0.35461","170.18820","0.34448","-0.71351","0.00185","60.93672"
"21.50000","0.35606","170.74356","0.34588","-0.71211","0.00186","61.13557"
"21.60000","0.35798","171.74120","0.34772","-0.71027","0.00187","61.49278"
"21.70000","0.35969","172.52034","0.34936","-0.70863","0.00188","61.77176"
"21.80000","0.36110","173.22740","0.35071","-0.70728","0.00188","62.02492"
"21.90000","0.36274","173.83624","0.35230","-0.70569","0.00189","62.24292"
"22.00000","0.36496","175.03938","0.35441","-0.70358","0.00190","62.67371"
"22.10000","0.36621","175.52440","0.35562","-0.70237","0.00191","62.84737"
"22.20000","0.36770","176.37590","0.35704","-0.70095","0.00192","63.15226"
"22.30000","0.36967","177.14600","0.35894","-0.69905","0.00193","63.42799"
"22.40000","0.37132","178.08528","0.36051","-0.69748","0.00194","63.76431"
"22.50000","0.37277","178.79913","0.36190","-0.69609","0.00194","64.01991"
"22.60000","0.37445","179.48598","0.36353","-0.69446","0.00195","64.26584"
"22.70000","0.37661","180.57986","0.36560","-0.69239","0.00196","64.65751"
"22.80000","0.37788","181.08017","0.36683","-0.69116","0.00197","64.83665"
"22.90000","0.37939","181.78470","0.36827","-0.68972","0.00198","65.08891"
"23.00000","0.38140","182.94167","0.37018","-0.68781","0.00199","65.50317"
"23.10000","0.38293","183.52084","0.37166","-0.68633","0.00200","65.71054"
"23.20000","0.38443","184.22417","0.37310","-0.68489","0.00200","65.96237"
"23.30000","0.38625","185.03987","0.37486","-0.68313","0.00201","66.25443"
"23.40000","0.38820","186.09018","0.37672","-0.68127","0.00202","66.63050"
"23.50000","0.38951","186.65936","0.37798","-0.68001","0.00203","66.83430"
"23.60000","0.39105","187.38544","0.37946","-0.67853","0.00204","67.09428"
"23.70000","0.39311","188.42897","0.38142","-0.67657","0.00205","67.46792"
"23.80000","0.39460","189.03622","0.38287","-0.67512","0.00206","67.68535"
"23.90000","0.39607","189.82339","0.38427","-0.67372","0.00206","67.96720"
"24.00000","0.39797","190.69186","0.38609","-0.67190","0.00207","68.27816"
"24.10000","0.39980","191.45145","0.38786","-0.67013","0.00208","68.55013"
"24.20000","0.40117","192.20689","0.38916","-0.66883","0.00209","68.82063"
"24.30000","0.40278","192.95308","0.39072","-0.66727","0.00210","69.08780"
"24.40000","0.40479","193.97734","0.39263","-0.66536","0.00211","69.45454"
"24.50000","0.40621","194.40395","0.39402","-0.66397","0.00212","69.60729"
"24.60000","0.40771","195.28229","0.39544","-0.66255","0.00212","69.92178"
"24.70000","0.40973","196.22066","0.39738","-0.66061","0.00213","70.25777"
"24.80000","0.41145","197.10634","0.39903","-0.65896","0.00214","70.57489"
"24.90000","0.41283","197.52950","0.40037","-0.65762","0.00215","70.72641"
"25.00000","0.41445","198.40128","0.40192","-0.65607","0.00216","71.03855"
"25.10000","0.41643","199.42673","0.40381","-0.65418","0.00217","71.40572"
"25.20000","0.41784","199.93294","0.40518","-0.65281","0.00218","71.58698"
"25.30000","0.41934","200.71909","0.40662","-0.65137","0.00218","71.86845"
"25.40000","0.42148","201.75320","0.40866","-0.64933","0.00219","72.23872"
"25.50000","0.42310","202.54401","0.41022","-0.64777","0.00220","72.52188"
"25.60000","0.42446","203.11124","0.41154","-0.64645","0.00221","72.72498"
"25.70000","0.42613","203.91515","0.41314","-0.64485","0.00222","73.01282"
"25.80000","0.42801","204.82024","0.41496","-0.64303","0.00223","73.33689"
"25.90000","0.42949","205.57596","0.41638","-0.64161","0.00224","73.60748"
"26.00000","0.43106","206.25258","0.41789","-0.64010","0.00224","73.84975"
"26.10000","0.43324","207.25569","0.41999","-0.63800","0.00226","74.20892"
"26.20000","0.43469","207.98224","0.42138","-0.63661","0.00226","74.46906"
"26.30000","0.43611","208.73845","0.42274","-0.63525","0.00227","74.73983"
"26.40000","0.43783","209.47710","0.42440","-0.63359","0.00228","75.00430"
"26.50000","0.43976","210.42433","0.42626","-0.63173","0.00229","75.34347"
"26.60000","0.44114","211.02664","0.42758","-0.63041","0.00230","75.55913"
"26.70000","0.44269","211.78166","0.42908","-0.62891","0.00230","75.82947"
"26.80000","0.44489","212.79866","0.43120","-0.62679","0.00232","76.19360"
"26.90000","0.44633","213.45232","0.43258","-0.62541","0.00232","76.42765"
"27.00000","0.44780","214.17378","0.43400","-0.62399","0.00233","76.68597"
"27.10000","0.44962","215.01942","0.43574","-0.62225","0.00234","76.98876"
"27.20000","0.45129","215.86790","0.43735","-0.62064","0.00235","77.29256"
"27.30000","0.45277","216.55634","0.43878","-0.61921","0.00236","77.53906"
"27.40000","0.45442","217.27689","0.44037","-0.61762","0.00236","77.79706"
"27.50000","0.45658","218.41777","0.44243","-0.61556","0.00238","78.20556"
"27.60000","0.45798","219.03392","0.44379","-0.61420","0.00238","78.42617"
"27.70000","0.45940","219.65434","0.44516","-0.61283","0.00239","78.64832"
"27.80000","0.46128","220.57870","0.44696","-0.61103","0.00240","78.97929"
"27.90000","0.46300","221.47447","0.44861","-0.60938","0.00241","79.30003"
"28.00000","0.46442","222.12984","0.44998","-0.60801","0.00242","79.53468"
"28.10000","0.46608","222.82167","0.45158","-0.60641","0.00243","79.78239"
"28.20000","0.46830","224.01172","0.45370","-0.60429","0.00244","80.20850"
"28.30000","0.46963","224.55051","0.45500","-0.60299","0.00244","80.40141"
"28.40000","0.47109","225.34032","0.45640","-0.60159","0.00245","80.68421"
"28.50000","0.47299","226.12981","0.45823","-0.59976","0.00246","80.96689"
"28.60000","0.47460","227.05653","0.45977","-0.59822","0.00247","81.29871"
"28.70000","0.47609","227.57619","0.46121","-0.59678","0.00248","81.48477"
"28.80000","0.47788","228.52016","0.46293","-0.59506","0.00249","81.82277"
"28.90000","0.47987","229.39273","0.46485","-0.59314","0.00250","82.13519"
"29.00000","0.48124","230.10196","0.46616","-0.59183","0.00250","82.38914"
"29.10000","0.48277","230.84395","0.46764","-0.59035","0.00251","82.65481"
"29.20000","0.48475","231.77043","0.46954","-0.58845","0.00252","82.98654"
"29.30000","0.48622","232.47675","0.47095","-0.58704","0.00253","83.23944"
"29.40000","0.48769","233.08243","0.47237","-0.58562","0.00254","83.45631"
"29.50000","0.48956","234.12488","0.47416","-0.58383","0.00255","83.82957"
"29.60000","0.49152","234.99739","0.47605","-0.58194","0.00256","84.14197"
"29.70000","0.49290","235.72040","0.47738","-0.58062","0.00256","84.40085"
"29.80000","0.49445","236.38342","0.47887","-0.57912","0.00257","84.63824"
"29.90000","0.49639","237.45555","0.48072","-0.57727","0.00258","85.02213"
"30.00000","0.49788","238.00418","0.48217","-0.57582","0.00259","85.21857"
"30.10000","0.49936","238.70946","0.48360","-0.57440","0.00260","85.47109"
"30.20000","0.50133","239.71167","0.48548","-0.57251","0.00261","85.82994"
"30.30000","0.50316","240.44556","0.48725","-0.57074","0.00262","86.09271"
"30.40000","0.50447","241.24167","0.48850","-0.56949","0.00262","86.37777"
"30.50000","0.50610","241.96852","0.49007","-0.56792","0.00263","86.63802"
"30.60000","0.50813","243.02649","0.49201","-0.56598","0.00264","87.01683"
"30.70000","0.50954","243.59782","0.49338","-0.56461","0.00265","87.22140"
"30.80000","0.51100","244.29536","0.49479","-0.56320","0.00266","87.47115"
"30.90000","0.51307","245.34117","0.49678","-0.56121","0.00267","87.84561"
"31.00000","0.51480","246.17622","0.49844","-0.55955","0.00268","88.14461"
"31.10000","0.51614","246.85226","0.49973","-0.55826","0.00268","88.38667"
"31.20000","0.51782","247.58086","0.50135","-0.55664","0.00269","88.64754"
"31.30000","0.51977","248.58824","0.50323","-0.55476","0.00270","89.00824"
"31.40000","0.52117","249.16849","0.50458","-0.55341","0.00271","89.21600"
"31.50000","0.52271","249.89140","0.50607","-0.55192","0.00272","89.47485"
"31.60000","0.52483","250.97025","0.50810","-0.54989","0.00273","89.86113"
"31.70000","0.52641","251.78375","0.50962","-0.54837","0.00274","90.15241"
"31.80000","0.52779","252.37968","0.51096","-0.54703","0.00274","90.36578"
"31.90000","0.52956","253.07597","0.51267","-0.54532","0.00275","90.61510"
"32.00000","0.53150","254.09863","0.51453","-0.54346","0.00276","90.98126"
"32.10000","0.53278","254.72974","0.51577","-0.54222","0.00277","91.20724"
"32.20000","0.53432","255.33174","0.51726","-0.54073","0.00278","91.42278"
"32.30000","0.53653","256.59128","0.51937","-0.53862","0.00279","91.87377"
"32.40000","0.53807","257.28641","0.52086","-0.53713","0.00280","92.12267"
"32.50000","0.53943","257.79474","0.52218","-0.53581","0.00280","92.30467"
"32.60000","0.54123","258.64157","0.52392","-0.53407","0.00281","92.60789"
"32.70000","0.54304","259.61771","0.52565","-0.53234","0.00282","92.95740"
"32.80000","0.54443","260.31848","0.52699","-0.53100","0.00283","93.20831"
"32.90000","0.54601","261.00522","0.52852","-0.52947","0.00284","93.45420"
"33.00000","0.54820","262.10300","0.53062","-0.52737","0.00285","93.84727"
"33.10000","0.54966","262.73145","0.53203","-0.52596","0.00286","94.07229"
"33.20000","0.55105","263.47107","0.53337","-0.52462","0.00286","94.33711"
"33.30000","0.55295","264.36307","0.53519","-0.52280","0.00287","94.65649"
"33.40000","0.55473","265.27509","0.53691","-0.52108","0.00288","94.98305"
"33.50000","0.55611","265.90170","0.53824","-0.51975","0.00289","95.20741"
"33.60000","0.55773","266.52875","0.53981","-0.51818","0.00290","95.43193"
"33.70000","0.55989","267.69876","0.54188","-0.51611","0.00291","95.85086"
"33.80000","0.56128","268.39346","0.54322","-0.51477","0.00292","96.09960"
"33.90000","0.56271","268.96036","0.54460","-0.51339","0.00292","96.30258"
"34.00000","0.56469","270.06784","0.54650","-0.51149","0.00293","96.69912"
"34.10000","0.56636","270.74710","0.54811","-0.50988","0.00294","96.94233"
"34.20000","0.56774","271.38821","0.54945","-0.50854","0.00295","97.17188"
"34.30000","0.56944","272.15244","0.55109","-0.50690","0.00296","97.44552"
"34.40000","0.57157","273.32449","0.55313","-0.50486","0.00297","97.86518"
"34.50000","0.57293","273.84698","0.55445","-0.50354","0.00298","98.05226"
"34.60000","0.57441","274.54514","0.55588","-0.50211","0.00299","98.30224"
"34.70000","0.57642","275.48145","0.55781","-0.50018","0.00300","98.63749"
"34.80000","0.57795","276.37042","0.55927","-0.49872","0.00300","98.95579"
"34.90000","0.57939","276.94986","0.56067","-0.49732","0.00301","99.16326"
"35.00000","0.58113","277.71912","0.56236","-0.49563","0.00302","99.43870"
"35.10000","0.58328","278.82858","0.56442","-0.49357","0.00303","99.83595"
"35.20000","0.58455","279.45224","0.56564","-0.49235","0.00304","100.05925"
"35.30000","0.58606","280.15329","0.56709","-0.49090","0.00305","100.31026"
"35.40000","0.58808","281.15265","0.56904","-0.48895","0.00306","100.66809"
"35.50000","0.58960","281.74554","0.57052","-0.48747","0.00306","100.88038"
"35.60000","0.59106","282.47040","0.57192","-0.48607","0.00307","101.13992"
"35.70000","0.59291","283.37799","0.57369","-0.48430","0.00308","101.46488"
"35.80000","0.59484","284.32159","0.57556","-0.48244","0.00309","101.80274"
"35.90000","0.59616","284.99527","0.57682","-0.48117","0.00310","102.04396"
"36.00000","0.59772","285.64374","0.57833","-0.47966","0.00311","102.27615"
"36.10000","0.59979","286.70352","0.58033","-0.47766","0.00312","102.65561"
"36.20000","0.60126","287.34262","0.58174","-0.47625","0.00312","102.88444"
"36.30000","0.60269","288.14230","0.58312","-0.47487","0.00313","103.17077"
"36.40000","0.60468","289.08847","0.58503","-0.47296","0.00314","103.50955"
"36.50000","0.60646","289.85999","0.58675","-0.47124","0.00315","103.78579"
"36.60000","0.60779","290.42203","0.58803","-0.46996","0.00316","103.98704"
"36.70000","0.60941","291.14182","0.58961","-0.46838","0.00317","104.24476"
"36.80000","0.61148","292.33273","0.59160","-0.46639","0.00318","104.67117"
"36.90000","0.61291","292.91190","0.59299","-0.46500","0.00318","104.87855"
"37.00000","0.61436","293.46997","0.59440","-0.46359","0.00319","105.07837"
"37.10000","0.61641","294.64221","0.59638","-0.46161","0.00320","105.49809"
"37.20000","0.61812","295.46378","0.59803","-0.45996","0.00321","105.79226"
"37.30000","0.61945","295.99728","0.59932","-0.45867","0.00322","105.98328"
"37.40000","0.62112","296.73685","0.60095","-0.45705","0.00323","106.24809"
"37.50000","0.62310","297.80087","0.60286","-0.45513","0.00324","106.62907"
"37.60000","0.62452","298.52759","0.60422","-0.45377","0.00324","106.88927"
"37.70000","0.62602","299.05753","0.60569","-0.45230","0.00325","107.07902"
"37.80000","0.62821","300.23419","0.60781","-0.45018","0.00326","107.50033"
"37.90000","0.62972","300.85190","0.60927","-0.44872","0.00327","107.72150"
"38.00000","0.63109","301.55945","0.61059","-0.44740","0.00328","107.97485"
"38.10000","0.63279","302.39658","0.61223","-0.44576","0.00329","108.27458"
"38.20000","0.63478","303.39038","0.61416","-0.44383","0.00330","108.63042"
"38.30000","0.63620","304.07056","0.61553","-0.44246","0.00331","108.87395"
"38.40000","0.63769","304.72070","0.61698","-0.44101","0.00331","109.10674"
"38.50000","0.63988","305.82904","0.61909","-0.43890","0.00332","109.50359"
"38.60000","0.64131","306.52631","0.62048","-0.43751","0.00333","109.75325"
"38.70000","0.64277","307.14890","0.62190","-0.43610","0.00334","109.97617"
"38.80000","0.64456","308.05032","0.62363","-0.43436","0.00335","110.29893"
"38.90000","0.64639","308.82684","0.62541","-0.43258","0.00336","110.57697"
"39.00000","0.64782","309.56119","0.62679","-0.43120","0.00337","110.83990"
"39.10000","0.64938","310.23032","0.62830","-0.42969","0.00337","111.07949"
"39.20000","0.65160","311.48447","0.63044","-0.42755","0.00339","111.52854"
"39.30000","0.65300","312.06015","0.63180","-0.42619","0.00339","111.73467"
"39.40000","0.65443","312.65417","0.63319","-0.42480","0.00340","111.94736"
"39.50000","0.65626","313.55942","0.63496","-0.42303","0.00341","112.27149"
"39.60000","0.65801","314.45386","0.63665","-0.42134","0.00342","112.59175"
"39.70000","0.65946","315.04218","0.63806","-0.41993","0.00343","112.80240"
"39.80000","0.66105","315.77896","0.63961","-0.41838","0.00343","113.06621"
"39.90000","0.66329","317.07486","0.64176","-0.41623","0.00345","113.53021"
"40.00000","0.66466","317.54404","0.64310","-0.41489","0.00345","113.69820"
"40.10000","0.66609","318.18600","0.64448","-0.41351","0.00346","113.92806"
"40.20000","0.66794","319.16608","0.64626","-0.41173","0.00347","114.27898"
"40.30000","0.66958","319.98718","0.64785","-0.41014","0.00348","114.57298"
"40.40000","0.67110","320.55725","0.64934","-0.40865","0.00349","114.77710"
"40.50000","0.67282","321.30255","0.65100","-0.40699","0.00350","115.04396"
"40.60000","0.67490","322.44736","0.65300","-0.40499","0.00351","115.45387"
"40.70000","0.67627","322.98193","0.65433","-0.40366","0.00351","115.64527"
"40.80000","0.67771","323.72662","0.65573","-0.40226","0.00352","115.91191"
"40.90000","0.67966","324.55716","0.65763","-0.40036","0.00353","116.20929"
"41.00000","0.68129","325.48477","0.65919","-0.39880","0.00354","116.54142"
"41.10000","0.68273","326.05817","0.66060","-0.39739","0.00355","116.74673"
"41.20000","0.68451","326.97913","0.66231","-0.39568","0.00356","117.07648"
"41.30000","0.68649","327.96347","0.66422","-0.39377","0.00357","117.42893"
"41.40000","0.68791","328.55579","0.66560","-0.39239","0.00357","117.64101"
"41.50000","0.68947","329.23071","0.66712","-0.39087","0.00358","117.88268"
"41.60000","0.69140","330.26559","0.66898","-0.38901","0.00359","118.25322"
"41.70000","0.69287","331.08762","0.67040","-0.38759","0.00360","118.54755"
"41.80000","0.69439","331.66962","0.67188","-0.38611","0.00361","118.75594"
"41.90000","0.69630","332.66727","0.67372","-0.38427","0.00362","119.11315"
"42.00000","0.69815","333.51657","0.67552","-0.38247","0.00363","119.41725"
"42.10000","0.69957","334.14072","0.67689","-0.38110","0.00364","119.64072"
"42.20000","0.70107","334.78842","0.67835","-0.37964","0.00364","119.87264"
"42.30000","0.70311","335.79898","0.68032","-0.37767","0.00365","120.23447"
"42.40000","0.70457","336.41885","0.68174","-0.37625","0.00366","120.45643"
"42.50000","0.70601","337.11032","0.68314","-0.37485","0.00367","120.70401"
"42.60000","0.70804","338.17020","0.68510","-0.37289","0.00368","121.08350"
"42.70000","0.70983","339.00616","0.68683","-0.37116","0.00369","121.38283"
"42.80000","0.71120","339.57285","0.68816","-0.36983","0.00370","121.58572"
"42.90000","0.71279","340.21454","0.68970","-0.36829","0.00370","121.81549"
"43.00000","0.71470","341.19556","0.69155","-0.36644","0.00371","122.16675"
"43.10000","0.71620","341.94379","0.69301","-0.36498","0.00372","122.43465"
"43.20000","0.71768","342.55948","0.69445","-0.36354","0.00373","122.65511"
"43.30000","0.71979","343.67160","0.69648","-0.36151","0.00374","123.05331"
"43.40000","0.72141","344.40790","0.69805","-0.35994","0.00375","123.31694"
"43.50000","0.72280","344.99826","0.69940","-0.35859","0.00376","123.52832"
"43.60000","0.72449","345.89728","0.70104","-0.35695","0.00376","123.85022"
"43.70000","0.72642","346.76743","0.70292","-0.35507","0.00377","124.16178"
"43.80000","0.72781","347.29059","0.70427","-0.35372","0.00378","124.34911"
"43.90000","0.72931","347.99274","0.70572","-0.35227","0.00379","124.60051"
"44.00000","0.73149","349.17426","0.70783","-0.35016","0.00380","125.02356"
"44.10000","0.73305","349.84808","0.70935","-0.34864","0.00381","125.26482"
"44.20000","0.73448","350.46613","0.71073","-0.34726","0.00382","125.48612"
"44.30000","0.73618","351.29663","0.71239","-0.34560","0.00383","125.78349"
"44.40000","0.73805","352.23474","0.71420","-0.34379","0.00384","126.11938"
"44.50000","0.73949","352.82974","0.71559","-0.34240","0.00384","126.33243"
"44.60000","0.74103","353.50137","0.71709","-0.34090","0.00385","126.57291"
"44.70000","0.74326","354.63843","0.71925","-0.33874","0.00386","126.98003"
"44.80000","0.74468","355.38574","0.72062","-0.33737","0.00387","127.24761"
"44.90000","0.74607","355.90707","0.72198","-0.33601","0.00388","127.43428"
"45.00000","0.74792","356.74713","0.72378","-0.33421","0.00389","127.73506"
"45.10000","0.74973","357.72104","0.72552","-0.33247","0.00390","128.08377"
"45.20000","0.75114","358.20758","0.72690","-0.33109","0.00390","128.25798"
"45.30000","0.75269","359.01898","0.72840","-0.32959","0.00391","128.54851"
"45.40000","0.75493","360.20605","0.73057","-0.32743","0.00392","128.97356"
"45.50000","0.75634","360.83630","0.73193","-0.32606","0.00393","129.19922"
"45.60000","0.75775","361.52951","0.73330","-0.32469","0.00394","129.44742"
"45.70000","0.75962","362.18286","0.73513","-0.32286","0.00395","129.68135"
"45.80000","0.76133","363.04565","0.73678","-0.32121","0.00396","129.99028"
"45.90000","0.76278","363.67902","0.73819","-0.31980","0.00396","130.21706"
"46.00000","0.76443","364.41602","0.73979","-0.31820","0.00397","130.48094"
"46.10000","0.76656","365.59290","0.74185","-0.31614","0.00398","130.90233"
"46.20000","0.76796","365.99155","0.74322","-0.31477","0.00399","131.04507"
"46.30000","0.76940","366.72598","0.74462","-0.31337","0.00400","131.30804"
"46.40000","0.77139","367.79068","0.74654","-0.31145","0.00401","131.68925"
"46.50000","0.77297","368.49606","0.74807","-0.30992","0.00402","131.94183"
"46.60000","0.77437","369.06525","0.74944","-0.30855","0.00402","132.14563"
"46.70000","0.77608","369.78012","0.75109","-0.30690","0.00403","132.40160"
"46.80000","0.77825","371.01413","0.75319","-0.30480","0.00404","132.84343"
"46.90000","0.77961","371.62885","0.75451","-0.30348","0.00405","133.06354"
"47.00000","0.78108","372.24506","0.75594","-0.30205","0.00406","133.28418"
"47.10000","0.78306","373.16974","0.75786","-0.30013","0.00407","133.61526"
"47.20000","0.78459","373.91550","0.75934","-0.29865","0.00408","133.88228"
"47.30000","0.78605","374.51154","0.76076","-0.29723","0.00409","134.09570"
"47.40000","0.78788","375.33362","0.76254","-0.29545","0.00410","134.39005"
"47.50000","0.78985","376.40558","0.76444","-0.29355","0.00411","134.77386"
"47.60000","0.79123","377.02429","0.76578","-0.29221","0.00411","134.99541"
"47.70000","0.79272","377.56619","0.76723","-0.29076","0.00412","135.18944"
"47.80000","0.79483","378.75125","0.76927","-0.28872","0.00413","135.61375"
"47.90000","0.79627","379.32480","0.77067","-0.28732","0.00414","135.81911"
"48.00000","0.79772","379.98062","0.77209","-0.28591","0.00415","136.05392"
"48.10000","0.79956","380.82068","0.77387","-0.28412","0.00416","136.35472"
"48.20000","0.80151","381.79309","0.77576","-0.28223","0.00417","136.70290"
"48.30000","0.80284","382.20551","0.77706","-0.28093","0.00417","136.85056"
"48.40000","0.80439","383.09793","0.77856","-0.27943","0.00418","137.17010"
"48.50000","0.80652","384.06924","0.78063","-0.27737","0.00419","137.51788"
"48.60000","0.80788","384.68048","0.78194","-0.27605","0.00420","137.73674"
"48.70000","0.80932","385.28894","0.78334","-0.27465","0.00421","137.95461"
"48.80000","0.81136","386.30936","0.78532","-0.27267","0.00422","138.31996"
"48.90000","0.81311","387.07053","0.78702","-0.27097","0.00423","138.59250"
"49.00000","0.81448","387.73038","0.78835","-0.26964","0.00423","138.82877"
"49.10000","0.81612","388.40338","0.78994","-0.26805","0.00424","139.06975"
"49.20000","0.81816","389.44781","0.79192","-0.26607","0.00425","139.44371"
"49.30000","0.81951","390.05914","0.79324","-0.26475","0.00426","139.66260"
"49.40000","0.82099","390.60492","0.79468","-0.26331","0.00427","139.85802"
"49.50000","0.82309","391.78528","0.79672","-0.26127","0.00428","140.28064"
"49.60000","0.82480","392.51154","0.79838","-0.25961","0.00429","140.54068"
"49.70000","0.82611","393.10764","0.79966","-0.25833","0.00429","140.75412"
"49.80000","0.82779","393.89474","0.80129","-0.25670","0.00430","141.03595"
"49.90000","0.82983","394.86740","0.80328","-0.25471","0.00431","141.38422"
"50.00000","0.83118","395.44077","0.80460","-0.25339","0.00432","141.58951"
"50.10000","0.83270","396.09760","0.80608","-0.25191","0.00433","141.82469"
"50.20000","0.83484","397.12231","0.80816","-0.24983","0.00434","142.19160"
"50.30000","0.83638","397.81589","0.80966","-0.24833","0.00435","142.43994"
"50.40000","0.83775","398.39139","0.81100","-0.24699","0.00436","142.64600"
"50.50000","0.83952","399.19028","0.81273","-0.24526","0.00436","142.93204"
"50.60000","0.84146","400.14520","0.81461","-0.24338","0.00437","143.27396"
"50.70000","0.84283","400.73529","0.81595","-0.24204","0.00438","143.48524"
"50.80000","0.84432","401.36325","0.81740","-0.24059","0.00439","143.71008"
"50.90000","0.84661","402.53342","0.81962","-0.23837","0.00440","144.12907"
"51.00000","0.84797","403.03259","0.82096","-0.23703","0.00441","144.30780"
"51.10000","0.84938","403.68362","0.82233","-0.23566","0.00442","144.54091"
"51.20000","0.85120","404.40350","0.82411","-0.23389","0.00443","144.79866"
"51.30000","0.85308","405.41394","0.82592","-0.23207","0.00444","145.16046"
"51.40000","0.85449","405.99048","0.82730","-0.23069","0.00444","145.36688"
"51.50000","0.85601","406.74420","0.82878","-0.22921","0.00445","145.63676"
"51.60000","0.85828","407.90448","0.83099","-0.22700","0.00446","146.05220"
"51.70000","0.85964","408.39700","0.83232","-0.22568","0.00447","146.22856"
"51.80000","0.86105","408.96701","0.83370","-0.22429","0.00448","146.43265"
"51.90000","0.86293","409.95483","0.83552","-0.22247","0.00449","146.78635"
"52.00000","0.86467","410.73477","0.83721","-0.22078","0.00450","147.06560"
"52.10000","0.86614","411.28864","0.83865","-0.21934","0.00450","147.26392"
"52.20000","0.86773","412.11020","0.84020","-0.21779","0.00451","147.55809"
"52.30000","0.86996","413.17908","0.84236","-0.21563","0.00452","147.94080"
"52.40000","0.87126","413.72754","0.84363","-0.21436","0.00453","148.13718"
"52.50000","0.87271","414.34393","0.84505","-0.21294","0.00454","148.35788"
"52.60000","0.87465","415.32825","0.84693","-0.21106","0.00455","148.71033"
