Repository: CleisonManriqueAguirre/postprocessing_test

# Data postprocessing

Postprocess data from INSTRON raw data for copmression , flexion and interlaminar shear purposes . Code can be extended

File: flexion/5_axis/Specimen_RawData_6.csv (part 1 of 5)
Specimen properties : Specimen label,"6"
Specimen properties : Support span,"72.00",mm
Specimen properties : Thickness,"4.48",mm
Specimen properties : Width,"13.15",mm
Maximum Load : Maximum Load,"602.3",N
Tangent Modulus of Elasticity : Tangent Modulus of Elasticity,"28956926455.23980",Pa
Test : Rate 1,"1.00000",mm/min
Specimen notes : Specimen note 1,""

Time,Displacement,Load,Flexure extension,Corrected extension,Flexure strain (Corrected extension),Flexure stress
(s),(mm),(N),(mm),(mm),(mm/mm),(MPa)
"0.00000","0.00000","9.11407","0.00079","-1.04672","0.00000","3.72953"
"0.10000","0.00011","9.07665","0.00092","-1.04659","0.00000","3.71422"
"0.20000","0.00095","9.25552","0.00168","-1.04583","0.00001","3.78741"
"0.30000","0.00256","9.88419","0.00302","-1.04449","0.00002","4.04467"
"0.40000","0.00442","10.61249","0.00456","-1.04295","0.00002","4.34269"
"0.50000","0.00651","11.36234","0.00633","-1.04119","0.00003","4.64954"
"0.60000","0.00803","11.91933","0.00761","-1.03990","0.00004","4.87746"
"0.70000","0.00959","12.43915","0.00895","-1.03856","0.00005","5.09018"
"0.80000","0.01150","13.15794","0.01055","-1.03697","0.00005","5.38431"
"0.90000","0.01335","13.78378","0.01212","-1.03539","0.00006","5.64041"
"1.00000","0.01475","14.28637","0.01331","-1.03420","0.00007","5.84607"
"1.10000","0.01626","14.69465","0.01464","-1.03287","0.00008","6.01314"
"1.20000","0.01828","15.44788","0.01634","-1.03118","0.00008","6.32136"
"1.30000","0.01973","15.96614","0.01762","-1.02990","0.00009","6.53344"
"1.40000","0.02121","16.48703","0.01899","-1.02852","0.00010","6.74659"
"1.50000","0.02322","17.09743","0.02087","-1.02664","0.00011","6.99637"
"1.60000","0.02504","17.73700","0.02255","-1.02496","0.00012","7.25809"
"1.70000","0.02638","18.01287","0.02383","-1.02368","0.00012","7.37097"
"1.80000","0.02796","18.69105","0.02527","-1.02225","0.00013","7.64849"
"1.90000","0.02989","19.33078","0.02707","-1.02045","0.00014","7.91027"
"2.00000","0.03138","19.84340","0.02845","-1.01906","0.00015","8.12004"
"2.10000","0.03293","20.26702","0.02991","-1.01761","0.00016","8.29339"
"2.20000","0.03497","21.00683","0.03180","-1.01572","0.00016","8.59612"
"2.30000","0.03662","21.49078","0.03334","-1.01418","0.00017","8.79416"
"2.40000","0.03798","21.82890","0.03462","-1.01289","0.00018","8.93252"
"2.50000","0.03969","22.37027","0.03622","-1.01129","0.00019","9.15405"
"2.60000","0.04164","22.87838","0.03807","-1.00945","0.00020","9.36197"
"2.70000","0.04298","23.45090","0.03928","-1.00823","0.00020","9.59625"
"2.80000","0.04452","23.89769","0.04073","-1.00678","0.00021","9.77908"
"2.90000","0.04667","24.62842","0.04273","-1.00478","0.00022","10.07810"
"3.00000","0.04826","25.08839","0.04422","-1.00329","0.00023","10.26632"
"3.10000","0.04968","25.49195","0.04555","-1.00197","0.00024","10.43146"
"3.20000","0.05141","25.87837","0.04720","-1.00031","0.00024","10.58958"
"3.30000","0.05326","26.57737","0.04891","-0.99861","0.00025","10.87562"
"3.40000","0.05465","26.97320","0.05021","-0.99730","0.00026","11.03759"
"3.50000","0.05622","27.60810","0.05165","-0.99587","0.00027","11.29740"
"3.60000","0.05845","28.27385","0.05373","-0.99378","0.00028","11.56983"
"3.70000","0.05987","28.58125","0.05509","-0.99243","0.00029","11.69562"
"3.80000","0.06124","28.94966","0.05638","-0.99113","0.00029","11.84637"
"3.90000","0.06310","29.60475","0.05811","-0.98941","0.00030","12.11444"
"4.00000","0.06492","30.16795","0.05980","-0.98771","0.00031","12.34491"
"4.10000","0.06631","30.56878","0.06111","-0.98640","0.00032","12.50893"
"4.20000","0.06791","31.25056","0.06257","-0.98495","0.00032","12.78792"
"4.30000","0.07010","31.89367","0.06463","-0.98289","0.00034","13.05108"
"4.40000","0.07152","32.17049","0.06599","-0.98153","0.00034","13.16436"
"4.50000","0.07295","32.66790","0.06731","-0.98021","0.00035","13.36790"
"4.60000","0.07482","33.27559","0.06904","-0.97847","0.00036","13.61657"
"4.70000","0.07654","33.80998","0.07066","-0.97685","0.00037","13.83525"
"4.80000","0.07796","34.27040","0.07198","-0.97554","0.00037","14.02365"
"4.90000","0.07963","34.88216","0.07352","-0.97399","0.00038","14.27399"
"5.00000","0.08179","35.45940","0.07555","-0.97196","0.00039","14.51020"
"5.10000","0.08317","35.86005","0.07688","-0.97063","0.00040","14.67415"
"5.20000","0.08459","36.32653","0.07824","-0.96928","0.00041","14.86503"
"5.30000","0.08663","37.11282","0.08017","-0.96734","0.00042","15.18679"
"5.40000","0.08817","37.36236","0.08168","-0.96583","0.00042","15.28890"
"5.50000","0.08955","37.86254","0.08299","-0.96452","0.00043","15.49358"
"5.60000","0.09131","38.37548","0.08469","-0.96282","0.00044","15.70347"
"5.70000","0.09347","39.12271","0.08675","-0.96077","0.00045","16.00925"
"5.80000","0.09480","39.48497","0.08803","-0.95949","0.00046","16.15749"
"5.90000","0.09626","39.95142","0.08942","-0.95809","0.00046","16.34836"
"6.00000","0.09828","40.65423","0.09134","-0.95617","0.00047","16.63595"
"6.10000","0.09979","41.02447","0.09281","-0.95471","0.00048","16.78746"
"6.20000","0.10122","41.47462","0.09418","-0.95333","0.00049","16.97166"
"6.30000","0.10305","42.02031","0.09593","-0.95158","0.00050","17.19496"
"6.40000","0.10504","42.66473","0.09784","-0.94968","0.00051","17.45866"
"6.50000","0.10640","43.17891","0.09913","-0.94838","0.00051","17.66907"
"6.60000","0.10790","43.53822","0.10058","-0.94693","0.00052","17.81610"
"6.70000","0.11005","44.21971","0.10264","-0.94488","0.00053","18.09497"
"6.80000","0.11144","44.69396","0.10396","-0.94355","0.00054","18.28904"
"6.90000","0.11289","45.03229","0.10537","-0.94214","0.00055","18.42748"
"7.00000","0.11476","45.67297","0.10716","-0.94036","0.00056","18.68965"
"7.10000","0.11670","46.32774","0.10901","-0.93851","0.00057","18.95759"
"7.20000","0.11804","46.69390","0.11029","-0.93722","0.00057","19.10743"
"7.30000","0.11960","47.15228","0.11180","-0.93571","0.00058","19.29499"
"7.40000","0.12171","47.77277","0.11382","-0.93369","0.00059","19.54890"
"7.50000","0.12307","48.19867","0.11512","-0.93239","0.00060","19.72318"
"7.60000","0.12453","48.70013","0.11652","-0.93099","0.00060","19.92838"
"7.70000","0.12657","49.37852","0.11847","-0.92905","0.00061","20.20599"
"7.80000","0.12833","49.90411","0.12016","-0.92735","0.00062","20.42106"
"7.90000","0.12967","50.33554","0.12144","-0.92608","0.00063","20.59760"
"8.00000","0.13131","50.85101","0.12301","-0.92451","0.00064","20.80853"
"8.10000","0.13336","51.57990","0.12496","-0.92255","0.00065","21.10680"
"8.20000","0.13470","52.00519","0.12625","-0.92127","0.00065","21.28084"
"8.30000","0.13621","52.35910","0.12771","-0.91980","0.00066","21.42566"
"8.40000","0.13831","52.99270","0.12972","-0.91779","0.00067","21.68493"
"8.50000","0.13999","53.63245","0.13132","-0.91619","0.00068","21.94672"
"8.60000","0.14130","53.94066","0.13258","-0.91493","0.00069","22.07284"
"8.70000","0.14300","54.54653","0.13420","-0.91331","0.00070","22.32076"
"8.80000","0.14505","55.09966","0.13618","-0.91133","0.00071","22.54711"
"8.90000","0.14636","55.57594","0.13743","-0.91008","0.00071","22.74200"
"9.00000","0.14789","56.10166","0.13888","-0.90863","0.00072","22.95714"
"9.10000","0.15000","56.66031","0.14092","-0.90659","0.00073","23.18574"
"9.20000","0.15157","57.21023","0.14241","-0.90510","0.00074","23.41077"
"9.30000","0.15294","57.55600","0.14374","-0.90377","0.00075","23.55226"
"9.40000","0.15471","58.21253","0.14543","-0.90208","0.00075","23.82092"
"9.50000","0.15666","58.85871","0.14731","-0.90021","0.00076","24.08533"
"9.60000","0.15800","59.19243","0.14861","-0.89890","0.00077","24.22190"
"9.70000","0.15953","59.68681","0.15008","-0.89743","0.00078","24.42420"
"9.80000","0.16180","60.51897","0.15226","-0.89526","0.00079","24.76472"
"9.90000","0.16316","60.92218","0.15357","-0.89394","0.00080","24.92972"
"10.00000","0.16457","61.33343","0.15493","-0.89259","0.00080","25.09801"
"10.10000","0.16639","61.85772","0.15669","-0.89083","0.00081","25.31255"
"10.20000","0.16826","62.46732","0.15848","-0.88903","0.00082","25.56200"
"10.30000","0.16969","62.95654","0.15986","-0.88765","0.00083","25.76219"
"10.40000","0.17123","63.36910","0.16135","-0.88616","0.00084","25.93102"
"10.50000","0.17349","64.21368","0.16352","-0.88400","0.00085","26.27662"
"10.60000","0.17482","64.51268","0.16480","-0.88271","0.00085","26.39898"
"10.70000","0.17624","65.05566","0.16616","-0.88135","0.00086","26.62117"
"10.80000","0.17814","65.58881","0.16800","-0.87951","0.00087","26.83933"
"10.90000","0.17988","66.27647","0.16966","-0.87786","0.00088","27.12073"
"11.00000","0.18133","66.64555","0.17106","-0.87645","0.00089","27.27176"
"11.10000","0.18295","67.11819","0.17263","-0.87488","0.00090","27.46517"
"11.20000","0.18515","67.80648","0.17475","-0.87276","0.00091","27.74682"
"11.30000","0.18646","68.39285","0.17599","-0.87152","0.00091","27.98676"
"11.40000","0.18791","68.74082","0.17740","-0.87011","0.00092","28.12916"
"11.50000","0.18986","69.30555","0.17928","-0.86823","0.00093","28.36024"
"11.60000","0.19152","69.95747","0.18087","-0.86664","0.00094","28.62702"
"11.70000","0.19298","70.36752","0.18228","-0.86523","0.00095","28.79481"
"11.80000","0.19463","70.84606","0.18388","-0.86364","0.00095","28.99063"
"11.90000","0.19680","71.54498","0.18596","-0.86156","0.00096","29.27663"
"12.00000","0.19810","72.13379","0.18719","-0.86032","0.00097","29.51758"
"12.10000","0.19961","72.46236","0.18867","-0.85885","0.00098","29.65203"
"12.20000","0.20159","73.19929","0.19056","-0.85696","0.00099","29.95359"
"12.30000","0.20312","73.59031","0.19204","-0.85547","0.00100","30.11359"
"12.40000","0.20461","74.04324","0.19349","-0.85403","0.00100","30.29894"
"12.50000","0.20641","74.78777","0.19519","-0.85232","0.00101","30.60360"
"12.60000","0.20845","75.52226","0.19715","-0.85037","0.00102","30.90416"
"12.70000","0.20973","75.68614","0.19841","-0.84911","0.00103","30.97122"
"12.80000","0.21125","76.33315","0.19985","-0.84767","0.00104","31.23598"
"12.90000","0.21327","76.99318","0.20179","-0.84572","0.00105","31.50607"
"13.00000","0.21476","77.54230","0.20322","-0.84429","0.00105","31.73077"
"13.10000","0.21626","77.91131","0.20468","-0.84284","0.00106","31.88177"
"13.20000","0.21814","78.63135","0.20647","-0.84104","0.00107","32.17642"
"13.30000","0.22006","79.26721","0.20832","-0.83919","0.00108","32.43662"
"13.40000","0.22138","79.66189","0.20960","-0.83792","0.00109","32.59812"
"13.50000","0.22293","80.23506","0.21108","-0.83643","0.00109","32.83267"
"13.60000","0.22493","80.85563","0.21301","-0.83451","0.00110","33.08661"
"13.70000","0.22638","81.21894","0.21441","-0.83311","0.00111","33.23528"
"13.80000","0.22793","81.84026","0.21589","-0.83162","0.00112","33.48952"
"13.90000","0.22990","82.52787","0.21778","-0.82973","0.00113","33.77090"
"14.00000","0.23165","83.04278","0.21947","-0.82805","0.00114","33.98160"
"14.10000","0.23305","83.43285","0.22082","-0.82669","0.00115","34.14122"
"14.20000","0.23461","83.99937","0.22231","-0.82520","0.00115","34.37305"
"14.30000","0.23665","84.62365","0.22428","-0.82323","0.00116","34.62850"
"14.40000","0.23802","85.10140","0.22560","-0.82192","0.00117","34.82400"
"14.50000","0.23955","85.52866","0.22708","-0.82044","0.00118","34.99884"
"14.60000","0.24163","86.31144","0.22906","-0.81845","0.00119","35.31916"
"14.70000","0.24326","86.80972","0.23064","-0.81687","0.00120","35.52306"
"14.80000","0.24470","87.23121","0.23202","-0.81549","0.00120","35.69553"
"14.90000","0.24639","87.85295","0.23366","-0.81386","0.00121","35.94995"
"15.00000","0.24821","88.44289","0.23542","-0.81209","0.00122","36.19136"
"15.10000","0.24966","88.97555","0.23682","-0.81070","0.00123","36.40932"
"15.20000","0.25125","89.39716","0.23836","-0.80915","0.00124","36.58185"
"15.30000","0.25340","90.14964","0.24044","-0.80707","0.00125","36.88977"
"15.40000","0.25491","90.70686","0.24190","-0.80562","0.00125","37.11779"
"15.50000","0.25633","91.07648","0.24328","-0.80424","0.00126","37.26904"
"15.60000","0.25803","91.61765","0.24493","-0.80259","0.00127","37.49049"
"15.70000","0.25996","92.22673","0.24680","-0.80072","0.00128","37.73973"
"15.80000","0.26135","92.68109","0.24814","-0.79937","0.00129","37.92566"
"15.90000","0.26286","93.21806","0.24960","-0.79791","0.00129","38.14539"
"16.00000","0.26512","93.99535","0.25178","-0.79573","0.00131","38.46346"
"16.10000","0.26658","94.37913","0.25320","-0.79431","0.00131","38.62050"
"16.20000","0.26798","94.86177","0.25456","-0.79295","0.00132","38.81800"
"16.30000","0.26976","95.45914","0.25628","-0.79123","0.00133","39.06245"
"16.40000","0.27151","96.11773","0.25797","-0.78954","0.00134","39.33195"
"16.50000","0.27300","96.59737","0.25941","-0.78811","0.00135","39.52822"
"16.60000","0.27460","97.12330","0.26096","-0.78655","0.00135","39.74343"
"16.70000","0.27680","97.90312","0.26308","-0.78443","0.00136","40.06254"
"16.80000","0.27819","98.23743","0.26444","-0.78308","0.00137","40.19934"
"16.90000","0.27962","98.73911","0.26582","-0.78170","0.00138","40.40464"
"17.00000","0.28150","99.41599","0.26763","-0.77988","0.00139","40.68161"
"17.10000","0.28315","99.96548","0.26923","-0.77829","0.00140","40.90648"
"17.20000","0.28459","100.40054","0.27063","-0.77688","0.00140","41.08450"
"17.30000","0.28625","100.97698","0.27223","-0.77528","0.00141","41.32038"
"17.40000","0.28847","101.77152","0.27437","-0.77314","0.00142","41.64552"
"17.50000","0.28981","102.22486","0.27567","-0.77184","0.00143","41.83102"
"17.60000","0.29127","102.67149","0.27709","-0.77042","0.00144","42.01379"
"17.70000","0.29318","103.46857","0.27892","-0.76859","0.00145","42.33996"
"17.80000","0.29483","103.91201","0.28052","-0.76699","0.00145","42.52142"
"17.90000","0.29629","104.30762","0.28194","-0.76557","0.00146","42.68330"
"18.00000","0.29801","105.00391","0.28360","-0.76392","0.00147","42.96823"
"18.10000","0.30011","105.66368","0.28563","-0.76188","0.00148","43.23821"
"18.20000","0.30141","106.09025","0.28689","-0.76062","0.00149","43.41277"
"18.30000","0.30293","106.53076","0.28837","-0.75914","0.00150","43.59303"
"18.40000","0.30497","107.27988","0.29034","-0.75718","0.00151","43.89957"
"18.50000","0.30648","107.89738","0.29178","-0.75573","0.00151","44.15225"
"18.60000","0.30791","108.25578","0.29318","-0.75433","0.00152","44.29891"
"18.70000","0.30970","108.86847","0.29491","-0.75260","0.00153","44.54963"
"18.80000","0.31177","109.71009","0.29690","-0.75062","0.00154","44.89402"
"18.90000","0.31308","110.06322","0.29817","-0.74934","0.00155","45.03853"
"19.00000","0.31465","110.53600","0.29969","-0.74782","0.00155","45.23199"
"19.10000","0.31662","111.31157","0.30159","-0.74592","0.00156","45.54936"
"19.20000","0.31807","111.69064","0.30301","-0.74451","0.00157","45.70448"
"19.30000","0.31960","112.26434","0.30448","-0.74303","0.00158","45.93924"
"19.40000","0.32151","112.88195","0.30633","-0.74118","0.00159","46.19197"
"19.50000","0.32339","113.58118","0.30814","-0.73938","0.00160","46.47810"
"19.60000","0.32471","114.08745","0.30941","-0.73810","0.00160","46.68526"
"19.70000","0.32630","114.60529","0.31095","-0.73657","0.00161","46.89717"
"19.80000","0.32842","115.40916","0.31299","-0.73452","0.00162","47.22612"
"19.90000","0.32969","115.75091","0.31423","-0.73329","0.00163","47.36596"
"20.00000","0.33118","116.21030","0.31567","-0.73185","0.00164","47.55395"
"20.10000","0.33319","116.97168","0.31761","-0.72991","0.00165","47.86551"
"20.20000","0.33502","117.53204","0.31938","-0.72813","0.00166","48.09481"
"20.30000","0.33635","118.01680","0.32067","-0.72685","0.00166","48.29318"
"20.40000","0.33799","118.57893","0.32225","-0.72526","0.00167","48.52321"
"20.50000","0.33998","119.32590","0.32417","-0.72334","0.00168","48.82887"
"20.60000","0.34135","119.72991","0.32550","-0.72202","0.00169","48.99419"
"20.70000","0.34286","120.15227","0.32696","-0.72055","0.00170","49.16703"
"20.80000","0.34497","121.10858","0.32898","-0.71853","0.00171","49.55836"
"20.90000","0.34661","121.54404","0.33058","-0.71693","0.00171","49.73655"
"21.00000","0.34796","122.09041","0.33188","-0.71563","0.00172","49.96012"
"21.10000","0.34969","122.70774","0.33355","-0.71397","0.00173","50.21274"
"21.20000","0.35169","123.32895","0.33549","-0.71202","0.00174","50.46694"
"21.30000","0.35302","123.73924","0.33678","-0.71074","0.00175","50.63484"
"21.40000","0.35457","124.32995","0.33827","-0.70925","0.00175","50.87656"
"21.50000","0.35666","125.15683","0.34028","-0.70723","0.00176","51.21492"
"21.60000","0.35823","125.62424","0.34180","-0.70571","0.00177","51.40619"
"21.70000","0.35961","125.96375","0.34315","-0.70437","0.00178","51.54512"
"21.80000","0.36140","126.68378","0.34487","-0.70264","0.00179","51.83976"
"21.90000","0.36332","127.45271","0.34671","-0.70080","0.00180","52.15441"
"22.00000","0.36466","127.74567","0.34802","-0.69949","0.00180","52.27429"
"22.10000","0.36622","128.35222","0.34952","-0.69799","0.00181","52.52250"
"22.20000","0.36842","129.16014","0.35165","-0.69586","0.00182","52.85310"
"22.30000","0.36986","129.61252","0.35304","-0.69447","0.00183","53.03822"
"22.40000","0.37127","130.05785","0.35441","-0.69311","0.00184","53.22045"
"22.50000","0.37317","130.78487","0.35624","-0.69128","0.00185","53.51795"
"22.60000","0.37489","131.40552","0.35790","-0.68961","0.00186","53.77192"
"22.70000","0.37630","131.92827","0.35926","-0.68826","0.00186","53.98584"
"22.80000","0.37787","132.35634","0.36079","-0.68673","0.00187","54.16101"
"22.90000","0.38015","133.20212","0.36298","-0.68453","0.00188","54.50710"
"23.00000","0.38153","133.64017","0.36432","-0.68319","0.00189","54.68636"
"23.10000","0.38291","134.08310","0.36566","-0.68185","0.00190","54.86761"
"23.20000","0.38482","134.81833","0.36749","-0.68002","0.00191","55.16846"
"23.30000","0.38656","135.42685","0.36918","-0.67833","0.00191","55.41748"
"23.40000","0.38795","135.86449","0.37053","-0.67698","0.00192","55.59656"
"23.50000","0.38960","136.46817","0.37212","-0.67539","0.00193","55.84359"
"23.60000","0.39178","137.32491","0.37422","-0.67330","0.00194","56.19417"
"23.70000","0.39312","137.68414","0.37552","-0.67199","0.00195","56.34118"
"23.80000","0.39459","138.23772","0.37694","-0.67058","0.00195","56.56770"
"23.90000","0.39657","138.86256","0.37885","-0.66866","0.00196","56.82339"
"24.00000","0.39820","139.50647","0.38042","-0.66709","0.00197","57.08688"
"24.10000","0.39962","139.96150","0.38180","-0.66571","0.00198","57.27308"
"24.20000","0.40133","140.56834","0.38345","-0.66406","0.00199","57.52141"
"24.30000","0.40347","141.42740","0.38551","-0.66200","0.00200","57.87294"
"24.40000","0.40471","141.66371","0.38672","-0.66079","0.00201","57.96964"
"24.50000","0.40625","142.27863","0.38820","-0.65932","0.00201","58.22126"
"24.60000","0.40824","142.99548","0.39012","-0.65739","0.00202","58.51461"
"24.70000","0.40983","143.55296","0.39166","-0.65585","0.00203","58.74273"
"24.80000","0.41129","144.07419","0.39307","-0.65445","0.00204","58.95602"
"24.90000","0.41305","144.58167","0.39478","-0.65274","0.00205","59.16368"
"25.00000","0.41512","145.46124","0.39676","-0.65075","0.00206","59.52361"
"25.10000","0.41637","145.74495","0.39799","-0.64952","0.00206","59.63971"
"25.20000","0.41792","146.26375","0.39948","-0.64803","0.00207","59.85200"
"25.30000","0.41994","147.13234","0.40142","-0.64609","0.00208","60.20743"
"25.40000","0.42142","147.46260","0.40287","-0.64464","0.00209","60.34258"
"25.50000","0.42293","148.03743","0.40432","-0.64319","0.00210","60.57780"
"25.60000","0.42484","148.64363","0.40618","-0.64133","0.00211","60.82586"
"25.70000","0.42670","149.45956","0.40795","-0.63956","0.00212","61.15975"
"25.80000","0.42801","149.85352","0.40922","-0.63829","0.00212","61.32095"
"25.90000","0.42959","150.31769","0.41076","-0.63675","0.00213","61.51090"
"26.00000","0.43164","151.13396","0.41273","-0.63478","0.00214","61.84492"
"26.10000","0.43311","151.64824","0.41415","-0.63337","0.00215","62.05537"
"26.20000","0.43457","152.17303","0.41556","-0.63195","0.00215","62.27011"
"26.30000","0.43655","152.74847","0.41748","-0.63003","0.00216","62.50559"
"26.40000","0.43829","153.46552","0.41915","-0.62836","0.00217","62.79901"
"26.50000","0.43968","153.95421","0.42050","-0.62702","0.00218","62.99898"
"26.60000","0.44136","154.55537","0.42212","-0.62539","0.00219","63.24498"
"26.70000","0.44331","155.10013","0.42402","-0.62349","0.00220","63.46790"
"26.80000","0.44472","155.69524","0.42537","-0.62214","0.00221","63.71142"
"26.90000","0.44624","156.18053","0.42685","-0.62067","0.00221","63.91000"
"27.00000","0.44833","157.06508","0.42885","-0.61866","0.00222","64.27197"
"27.10000","0.44995","157.54892","0.43042","-0.61709","0.00223","64.46996"
"27.20000","0.45134","157.99236","0.43176","-0.61575","0.00224","64.65141"
"27.30000","0.45302","158.68927","0.43339","-0.61413","0.00225","64.93660"
"27.40000","0.45495","159.28287","0.43527","-0.61225","0.00226","65.17950"
"27.50000","0.45636","159.70718","0.43664","-0.61087","0.00226","65.35313"
"27.60000","0.45789","160.23958","0.43812","-0.60939","0.00227","65.57099"
"27.70000","0.46007","161.05952","0.44024","-0.60727","0.00228","65.90652"
"27.80000","0.46161","161.56844","0.44174","-0.60578","0.00229","66.11477"
"27.90000","0.46297","162.09854","0.44304","-0.60447","0.00230","66.33170"
"28.00000","0.46468","162.67061","0.44471","-0.60280","0.00231","66.56579"
"28.10000","0.46650","163.41011","0.44647","-0.60104","0.00232","66.86839"
"28.20000","0.46800","163.83415","0.44793","-0.59958","0.00232","67.04192"
"28.30000","0.46960","164.45689","0.44947","-0.59804","0.00233","67.29675"
"28.40000","0.47178","165.32446","0.45159","-0.59592","0.00234","67.65176"
"28.50000","0.47318","165.79399","0.45295","-0.59457","0.00235","67.84389"
"28.60000","0.47461","166.21051","0.45434","-0.59317","0.00236","68.01434"
"28.70000","0.47639","166.84222","0.45607","-0.59145","0.00236","68.27283"
"28.80000","0.47826","167.51401","0.45788","-0.58963","0.00237","68.54774"
"28.90000","0.47965","168.04265","0.45922","-0.58829","0.00238","68.76405"
"29.00000","0.48124","168.74808","0.46076","-0.58676","0.00239","69.05272"
"29.10000","0.48341","169.36545","0.46287","-0.58464","0.00240","69.30535"
"29.20000","0.48484","170.04967","0.46424","-0.58327","0.00241","69.58534"
"29.30000","0.48634","170.53043","0.46570","-0.58181","0.00241","69.78207"
"29.40000","0.48819","171.10342","0.46751","-0.58001","0.00242","70.01654"
"29.50000","0.48979","171.81233","0.46904","-0.57847","0.00243","70.30663"
"29.60000","0.49130","172.16754","0.47052","-0.57699","0.00244","70.45199"
"29.70000","0.49300","172.88727","0.47216","-0.57535","0.00245","70.74651"
"29.80000","0.49510","173.80949","0.47419","-0.57333","0.00246","71.12389"
"29.90000","0.49650","174.13084","0.47555","-0.57196","0.00247","71.25539"
"30.00000","0.49793","174.69080","0.47694","-0.57057","0.00247","71.48452"
"30.10000","0.49986","175.38452","0.47881","-0.56870","0.00248","71.76839"
"30.20000","0.50151","176.04065","0.48040","-0.56711","0.00249","72.03689"
"30.30000","0.50295","176.52415","0.48180","-0.56571","0.00250","72.23474"
"30.40000","0.50468","177.05460","0.48349","-0.56403","0.00251","72.45180"
"30.50000","0.50681","177.97450","0.48554","-0.56198","0.00252","72.82823"
"30.60000","0.50813","178.44341","0.48682","-0.56070","0.00252","73.02011"
"30.70000","0.50961","178.88634","0.48826","-0.55925","0.00253","73.20136"
"30.80000","0.51154","179.69864","0.49012","-0.55739","0.00254","73.53376"
"30.90000","0.51311","179.95032","0.49167","-0.55585","0.00255","73.63675"
"31.00000","0.51461","180.76985","0.49310","-0.55441","0.00256","73.97211"
"31.10000","0.51645","181.53212","0.49488","-0.55263","0.00257","74.28403"
"31.20000","0.51836","182.26544","0.49673","-0.55079","0.00258","74.58411"
"31.30000","0.51973","182.64938","0.49806","-0.54945","0.00258","74.74122"
"31.40000","0.52130","183.11253","0.49959","-0.54792","0.00259","74.93074"
"31.50000","0.52332","183.99919","0.50153","-0.54598","0.00260","75.29357"
"31.60000","0.52472","184.41505","0.50290","-0.54461","0.00261","75.46375"
"31.70000","0.52620","185.02782","0.50433","-0.54319","0.00262","75.71449"
"31.80000","0.52816","185.78325","0.50622","-0.54129","0.00262","76.02361"
"31.90000","0.53002","186.46234","0.50803","-0.53948","0.00263","76.30151"
"32.00000","0.53141","186.98590","0.50937","-0.53815","0.00264","76.51575"
"32.10000","0.53299","187.52782","0.51091","-0.53661","0.00265","76.73750"
"32.20000","0.53493","188.25206","0.51278","-0.53473","0.00266","77.03387"
"32.30000","0.53640","188.80447","0.51421","-0.53331","0.00267","77.25992"
"32.40000","0.53791","189.20511","0.51568","-0.53183","0.00267","77.42386"
"32.50000","0.53995","190.01320","0.51765","-0.52986","0.00268","77.75454"
"32.60000","0.54165","190.69943","0.51930","-0.52822","0.00269","78.03535"
"32.70000","0.54297","191.15680","0.52058","-0.52693","0.00270","78.22250"
"32.80000","0.54468","191.75476","0.52224","-0.52527","0.00271","78.46719"
"32.90000","0.54666","192.56990","0.52415","-0.52336","0.00272","78.80076"
"33.00000","0.54803","193.01398","0.52549","-0.52203","0.00272","78.98248"
"33.10000","0.54953","193.43513","0.52694","-0.52057","0.00273","79.15482"
"33.20000","0.55165","194.30341","0.52899","-0.51852","0.00274","79.51012"
"33.30000","0.55329","194.95064","0.53058","-0.51694","0.00275","79.77496"
"33.40000","0.55464","195.49255","0.53188","-0.51563","0.00276","79.99672"
"33.50000","0.55638","196.16273","0.53356","-0.51395","0.00277","80.27097"
"33.60000","0.55828","196.75708","0.53541","-0.51210","0.00278","80.51418"
"33.70000","0.55967","197.31813","0.53676","-0.51076","0.00278","80.74376"
"33.80000","0.56124","197.80714","0.53828","-0.50923","0.00279","80.94386"
"33.90000","0.56338","198.73157","0.54035","-0.50717","0.00280","81.32214"
"34.00000","0.56490","199.18694","0.54183","-0.50568","0.00281","81.50848"
"34.10000","0.56629","199.73921","0.54317","-0.50435","0.00282","81.73448"
"34.20000","0.56812","200.39729","0.54495","-0.50257","0.00283","82.00377"
"34.30000","0.56997","201.04468","0.54674","-0.50077","0.00283","82.26868"
"34.40000","0.57128","201.57117","0.54801","-0.49950","0.00284","82.48412"
"34.50000","0.57287","202.04034","0.54956","-0.49796","0.00285","82.67612"
"34.60000","0.57510","202.94832","0.55172","-0.49580","0.00286","83.04767"
"34.70000","0.57658","203.42087","0.55315","-0.49436","0.00287","83.24104"
"34.80000","0.57796","203.88281","0.55450","-0.49301","0.00288","83.43007"
"34.90000","0.57981","204.72710","0.55628","-0.49123","0.00288","83.77555"
"35.00000","0.58154","205.27641","0.55797","-0.48955","0.00289","84.00034"
"35.10000","0.58295","205.75595","0.55934","-0.48817","0.00290","84.19656"
"35.20000","0.58458","206.35945","0.56092","-0.48659","0.00291","84.44352"
"35.30000","0.58674","207.28860","0.56301","-0.48450","0.00292","84.82374"
"35.40000","0.58817","207.73705","0.56440","-0.48311","0.00293","85.00724"
"35.50000","0.58958","208.19414","0.56578","-0.48174","0.00293","85.19428"
"35.60000","0.59155","208.94553","0.56769","-0.47983","0.00294","85.50176"
"35.70000","0.59321","209.51857","0.56930","-0.47822","0.00295","85.73625"
"35.80000","0.59462","209.97195","0.57067","-0.47684","0.00296","85.92178"
"35.90000","0.59629","210.59436","0.57230","-0.47522","0.00297","86.17647"
"36.00000","0.59841","211.42857","0.57435","-0.47316","0.00298","86.51784"
"36.10000","0.59978","211.88541","0.57568","-0.47183","0.00299","86.70477"
"36.20000","0.60124","212.40152","0.57710","-0.47042","0.00299","86.91597"
"36.30000","0.60325","213.18542","0.57905","-0.46846","0.00300","87.23675"
"36.40000","0.60485","213.78584","0.58060","-0.46692","0.00301","87.48244"
"36.50000","0.60624","214.12415","0.58196","-0.46555","0.00302","87.62088"
"36.60000","0.60801","214.74687","0.58368","-0.46383","0.00303","87.87570"
"36.70000","0.61006","215.66809","0.58565","-0.46186","0.00304","88.25267"
"36.80000","0.61142","216.15254","0.58698","-0.46053","0.00304","88.45091"
"36.90000","0.61294","216.70149","0.58845","-0.45906","0.00305","88.67554"
"37.00000","0.61498","217.43665","0.59044","-0.45708","0.00306","88.97637"
"37.10000","0.61644","218.01439","0.59185","-0.45566","0.00307","89.21279"
"37.20000","0.61790","218.48509","0.59327","-0.45424","0.00308","89.40540"
"37.30000","0.61973","219.09683","0.59505","-0.45246","0.00309","89.65573"
"37.40000","0.62179","220.01320","0.59704","-0.45048","0.00310","90.03072"
"37.50000","0.62306","220.37137","0.59828","-0.44923","0.00310","90.17728"
"37.60000","0.62460","220.90660","0.59977","-0.44774","0.00311","90.39630"
"37.70000","0.62666","221.75400","0.60177","-0.44574","0.00312","90.74306"
"37.80000","0.62812","222.19214","0.60320","-0.44432","0.00313","90.92235"
"37.90000","0.62958","222.56143","0.60462","-0.44289","0.00314","91.07347"
"38.00000","0.63152","223.34102","0.60650","-0.44101","0.00314","91.39248"
"38.10000","0.63333","224.10544","0.60826","-0.43926","0.00315","91.70528"
"38.20000","0.63468","224.42357","0.60958","-0.43793","0.00316","91.83546"
"38.30000","0.63629","225.12859","0.61113","-0.43638","0.00317","92.12396"
"38.40000","0.63833","225.83212","0.61312","-0.43440","0.00318","92.41186"
"38.50000","0.63976","226.36749","0.61450","-0.43301","0.00319","92.63093"
"38.60000","0.64120","226.91774","0.61590","-0.43162","0.00319","92.85609"
"38.70000","0.64327","227.70073","0.61791","-0.42960","0.00320","93.17650"
"38.80000","0.64494","228.24525","0.61954","-0.42798","0.00321","93.39932"
"38.90000","0.64628","228.76167","0.62084","-0.42668","0.00322","93.61064"
"39.00000","0.64795","229.19812","0.62247","-0.42505","0.00323","93.78924"
"39.10000","0.64999","230.12762","0.62443","-0.42308","0.00324","94.16960"
"39.20000","0.65141","230.57504","0.62581","-0.42170","0.00324","94.35268"
"39.30000","0.65287","231.00027","0.62724","-0.42027","0.00325","94.52670"
"39.40000","0.65501","231.83698","0.62931","-0.41820","0.00326","94.86908"
"39.50000","0.65661","232.50941","0.63086","-0.41665","0.00327","95.14424"
"39.60000","0.65795","232.97214","0.63217","-0.41535","0.00328","95.33360"
"39.70000","0.65967","233.45602","0.63385","-0.41367","0.00329","95.53160"
"39.80000","0.66161","234.19382","0.63573","-0.41178","0.00330","95.83351"
"39.90000","0.66305","234.74207","0.63712","-0.41040","0.00330","96.05785"
"40.00000","0.66455","235.18610","0.63859","-0.40892","0.00331","96.23956"
"40.10000","0.66680","236.11179","0.64076","-0.40675","0.00332","96.61835"
"40.20000","0.66821","236.51558","0.64214","-0.40537","0.00333","96.78359"
"40.30000","0.66960","237.02167","0.64349","-0.40402","0.00334","96.99068"
"40.40000","0.67137","237.33075","0.64523","-0.40228","0.00335","97.11716"
"40.50000","0.67331","238.10263","0.64711","-0.40040","0.00336","97.43302"
"40.60000","0.67472","238.56757","0.64849","-0.39903","0.00336","97.62328"
"40.70000","0.67623","238.90422","0.64997","-0.39754","0.00337","97.76103"
"40.80000","0.67845","239.77985","0.65212","-0.39539","0.00338","98.11935"
"40.90000","0.67982","240.31009","0.65345","-0.39406","0.00339","98.33633"
"41.00000","0.68128","240.67738","0.65488","-0.39263","0.00340","98.48663"
"41.10000","0.68313","241.43806","0.65667","-0.39085","0.00340","98.79790"
"41.20000","0.68487","242.12625","0.65835","-0.38916","0.00341","99.07951"
"41.30000","0.68633","242.66052","0.65977","-0.38774","0.00342","99.29813"
"41.40000","0.68793","243.14882","0.66133","-0.38618","0.00343","99.49795"
"41.50000","0.69014","243.95862","0.66348","-0.38404","0.00344","99.82932"
"41.60000","0.69149","244.34866","0.66479","-0.38272","0.00345","99.98894"
"41.70000","0.69295","244.87173","0.66621","-0.38130","0.00345","100.20298"
"41.80000","0.69482","245.58565","0.66803","-0.37949","0.00346","100.49512"
"41.90000","0.69650","246.05939","0.66967","-0.37784","0.00347","100.68897"
"42.00000","0.69797","246.68208","0.67110","-0.37641","0.00348","100.94379"
"42.10000","0.69962","247.05415","0.67272","-0.37480","0.00349","101.09604"
"42.20000","0.70180","248.06322","0.67482","-0.37269","0.00350","101.50895"
"42.30000","0.70315","248.36830","0.67615","-0.37136","0.00351","101.63380"
"42.40000","0.70461","248.96249","0.67756","-0.36995","0.00351","101.87694"
"42.50000","0.70652","249.56403","0.67942","-0.36809","0.00352","102.12309"
"42.60000","0.70810","250.12367","0.68096","-0.36655","0.00353","102.35210"
"42.70000","0.70963","250.68396","0.68245","-0.36506","0.00354","102.58138"
"42.80000","0.71139","251.29327","0.68417","-0.36335","0.00355","102.83071"
"42.90000","0.71341","252.04704","0.68613","-0.36139","0.00356","103.13916"
"43.00000","0.71478","252.48648","0.68746","-0.36005","0.00356","103.31898"
"43.10000","0.71625","252.99170","0.68889","-0.35862","0.00357","103.52572"
"43.20000","0.71826","253.64619","0.69086","-0.35666","0.00358","103.79354"
"43.30000","0.71978","254.21956","0.69233","-0.35518","0.00359","104.02816"
"43.40000","0.72126","254.85710","0.69376","-0.35376","0.00360","104.28905"
"43.50000","0.72310","255.38863","0.69556","-0.35196","0.00361","104.50655"
"43.60000","0.72501","256.05936","0.69742","-0.35010","0.00362","104.78102"
"43.70000","0.72642","256.58655","0.69879","-0.34872","0.00362","104.99675"
"43.80000","0.72800","257.07941","0.70033","-0.34718","0.00363","105.19843"
"43.90000","0.72992","257.75040","0.70220","-0.34532","0.00364","105.47301"
"44.00000","0.73137","258.21027","0.70362","-0.34390","0.00365","105.66119"
"44.10000","0.73292","258.63501","0.70514","-0.34238","0.00366","105.83499"
"44.20000","0.73490","259.44678","0.70704","-0.34047","0.00367","106.16718"
"44.30000","0.73665","260.18018","0.70874","-0.33877","0.00367","106.46729"
"44.40000","0.73806","260.48907","0.71013","-0.33739","0.00368","106.59369"
"44.50000","0.73961","261.13013","0.71162","-0.33589","0.00369","106.85601"
"44.60000","0.74164","261.81082","0.71361","-0.33390","0.00370","107.13455"
"44.70000","0.74308","262.31253","0.71500","-0.33251","0.00371","107.33986"
"44.80000","0.74453","262.73401","0.71643","-0.33109","0.00371","107.51233"
"44.90000","0.74662","263.57892","0.71845","-0.32906","0.00373","107.85807"
"45.00000","0.74833","264.19534","0.72012","-0.32740","0.00373","108.11031"
"45.10000","0.74971","264.60999","0.72146","-0.32605","0.00374","108.27999"
"45.20000","0.75134","265.09204","0.72306","-0.32445","0.00375","108.47725"
"45.30000","0.75322","265.81161","0.72488","-0.32263","0.00376","108.77171"
"45.40000","0.75473","266.34042","0.72635","-0.32117","0.00377","108.98809"
"45.50000","0.75623","266.71695","0.72782","-0.31969","0.00377","109.14217"
"45.60000","0.75838","267.52808","0.72991","-0.31760","0.00378","109.47409"
"45.70000","0.75992","268.03595","0.73141","-0.31611","0.00379","109.68192"
"45.80000","0.76132","268.52563","0.73277","-0.31474","0.00380","109.88229"
"45.90000","0.76306","269.11865","0.73447","-0.31305","0.00381","110.12496"
"46.00000","0.76492","269.87473","0.73627","-0.31124","0.00382","110.43435"
"46.10000","0.76632","270.26956","0.73764","-0.30987","0.00382","110.59592"
"46.20000","0.76785","270.83472","0.73912","-0.30839","0.00383","110.82719"
"46.30000","0.77009","271.67841","0.74130","-0.30622","0.00384","111.17242"
"46.40000","0.77156","272.14679","0.74274","-0.30478","0.00385","111.36409"
"46.50000","0.77298","272.56012","0.74413","-0.30339","0.00386","111.53323"
"46.60000","0.77475","273.21124","0.74585","-0.30167","0.00387","111.79967"
"46.70000","0.77656","273.84302","0.74761","-0.29991","0.00388","112.05820"
"46.80000","0.77799","274.23416","0.74900","-0.29851","0.00388","112.21826"
"46.90000","0.77956","274.78149","0.75053","-0.29699","0.00389","112.44223"
"47.00000","0.78180","275.62714","0.75271","-0.29481","0.00390","112.78827"
"47.10000","0.78317","276.11176","0.75404","-0.29348","0.00391","112.98658"
"47.20000","0.78458","276.45834","0.75543","-0.29209","0.00392","113.12841"
"47.30000","0.78648","277.21146","0.75726","-0.29025","0.00393","113.43658"
"47.40000","0.78822","277.76776","0.75896","-0.28855","0.00394","113.66423"
"47.50000","0.78964","278.16458","0.76035","-0.28716","0.00394","113.82661"
"47.60000","0.79125","278.81189","0.76191","-0.28560","0.00395","114.09149"
"47.70000","0.79347","279.66690","0.76407","-0.28345","0.00396","114.44137"
"47.80000","0.79483","280.13367","0.76539","-0.28212","0.00397","114.63237"
"47.90000","0.79629","280.52176","0.76682","-0.28070","0.00398","114.79118"
"48.00000","0.79818","281.20160","0.76866","-0.27885","0.00399","115.06937"
"48.10000","0.79984","281.79340","0.77027","-0.27724","0.00399","115.31155"
"48.20000","0.80130","282.08627","0.77171","-0.27580","0.00400","115.43139"
"48.30000","0.80300","282.82294","0.77336","-0.27416","0.00401","115.73283"
"48.40000","0.80510","283.61777","0.77539","-0.27212","0.00402","116.05808"
"48.50000","0.80647","283.96774","0.77674","-0.27078","0.00403","116.20130"
"48.60000","0.80794","284.39853","0.77817","-0.26934","0.00403","116.37758"
"48.70000","0.81000","285.19455","0.78017","-0.26735","0.00405","116.70332"
"48.80000","0.81147","285.70178","0.78161","-0.26591","0.00405","116.91088"
"48.90000","0.81289","286.09229","0.78300","-0.26452","0.00406","117.07067"
"49.00000","0.81467","286.74908","0.78472","-0.26279","0.00407","117.33944"
"49.10000","0.81676","287.48248","0.78676","-0.26075","0.00408","117.63955"
"49.20000","0.81811","287.89893","0.78807","-0.25944","0.00409","117.80996"
"49.30000","0.81962","288.33154","0.78955","-0.25796","0.00409","117.98699"
"49.40000","0.82162","289.17520","0.79149","-0.25603","0.00410","118.33222"
"49.50000","0.82308","289.62323","0.79292","-0.25460","0.00411","118.51556"
"49.60000","0.82454","289.95212","0.79435","-0.25316","0.00412","118.65014"
"49.70000","0.82642","290.59232","0.79618","-0.25133","0.00413","118.91211"
"49.80000","0.82835","291.33542","0.79806","-0.24946","0.00414","119.21619"
"49.90000","0.82971","291.71606","0.79939","-0.24812","0.00415","119.37196"
"50.00000","0.83125","292.22171","0.80091","-0.24661","0.00415","119.57887"
"50.10000","0.83338","293.04395","0.80298","-0.24453","0.00416","119.91534"
"50.20000","0.83475","293.46170","0.80432","-0.24320","0.00417","120.08628"
"50.30000","0.83623","293.95432","0.80577","-0.24174","0.00418","120.28786"
"50.40000","0.83816","294.52576","0.80765","-0.23986","0.00419","120.52170"
"50.50000","0.84000","295.15863","0.80946","-0.23806","0.00420","120.78068"
"50.60000","0.84135","295.66681","0.81077","-0.23674","0.00420","120.98862"
"50.70000","0.84295","296.13132","0.81234","-0.23518","0.00421","121.17870"
"50.80000","0.84505","296.86841","0.81439","-0.23312","0.00422","121.48033"
"50.90000","0.84639","297.25446","0.81571","-0.23181","0.00423","121.63830"
"51.00000","0.84786","297.77902","0.81714","-0.23038","0.00424","121.85296"
"51.10000","0.84996","298.59256","0.81918","-0.22833","0.00425","122.18586"
"51.20000","0.85163","298.99744","0.82083","-0.22669","0.00426","122.35154"
"51.30000","0.85300","299.39923","0.82217","-0.22534","0.00426","122.51595"
"51.40000","0.85469","299.99112","0.82382","-0.22369","0.00427","122.75816"
"51.50000","0.85667","300.69247","0.82575","-0.22176","0.00428","123.04516"
"51.60000","0.85802","301.08673","0.82708","-0.22043","0.00429","123.20649"
"51.70000","0.85952","301.66797","0.82854","-0.21897","0.00430","123.44434"
"51.80000","0.86169","302.38071","0.83066","-0.21685","0.00431","123.73599"
"51.90000","0.86329","302.93289","0.83222","-0.21529","0.00432","123.96195"
"52.00000","0.86462","303.28055","0.83353","-0.21398","0.00432","124.10422"
"52.10000","0.86636","303.86703","0.83523","-0.21229","0.00433","124.34421"
"52.20000","0.86832","304.66922","0.83714","-0.21038","0.00434","124.67247"
"52.30000","0.86968","305.02521","0.83848","-0.20903","0.00435","124.81814"
"52.40000","0.87122","305.49976","0.83998","-0.20753","0.00436","125.01233"
"52.50000","0.87338","306.26367","0.84210","-0.20542","0.00437","125.32493"
"52.60000","0.87486","306.73068","0.84354","-0.20397","0.00437","125.51603"
"52.70000","0.87626","307.09073","0.84492","-0.20259","0.00438","125.66336"
"52.80000","0.87807","307.78174","0.84668","-0.20083","0.00439","125.94613"
