Repository: CleisonManriqueAguirre/postprocessing_test

# Data postprocessing

Postprocess data from INSTRON raw data for copmression , flexion and interlaminar shear purposes . Code can be extended

File: flexion/5_axis/Specimen_RawData_7.csv (part 1 of 6)
Specimen properties : Specimen label,"7"
Specimen properties : Support span,"72.00",mm
Specimen properties : Thickness,"4.67",mm
Specimen properties : Width,"13.07",mm
Maximum Load : Maximum Load,"449.4",N
Tangent Modulus of Elasticity : Tangent Modulus of Elasticity,"19052353732.90140",Pa
Test : Rate 1,"1.00000",mm/min
Specimen notes : Specimen note 1,""

Time,Displacement,Load,Flexure extension,Corrected extension,Flexure strain (Corrected extension),Flexure stress
(s),(mm),(N),(mm),(mm),(mm/mm),(MPa)
"0.00000","0.00000","9.21764","-0.03862","-1.04677","-0.00021","3.49248"
"0.10000","0.00010","9.22517","-0.03853","-1.04667","-0.00021","3.49533"
"0.20000","0.00095","9.44871","-0.03777","-1.04592","-0.00020","3.58003"
"0.30000","0.00216","9.54388","-0.03660","-1.04475","-0.00020","3.61609"
"0.40000","0.00460","10.12777","-0.03441","-1.04256","-0.00019","3.83732"
"0.50000","0.00626","10.52268","-0.03293","-1.04107","-0.00018","3.98695"
"0.60000","0.00774","10.83181","-0.03158","-1.03972","-0.00017","4.10408"
"0.70000","0.00981","11.24494","-0.02968","-1.03783","-0.00016","4.26061"
"0.80000","0.01132","11.56632","-0.02831","-1.03646","-0.00015","4.38238"
"0.90000","0.01276","11.73667","-0.02695","-1.03509","-0.00015","4.44692"
"1.00000","0.01460","12.32191","-0.02536","-1.03350","-0.00014","4.66866"
"1.10000","0.01658","12.59112","-0.02349","-1.03164","-0.00013","4.77066"
"1.20000","0.01793","12.91269","-0.02229","-1.03044","-0.00012","4.89250"
"1.30000","0.01945","13.21139","-0.02089","-1.02904","-0.00011","5.00568"
"1.40000","0.02154","13.64232","-0.01899","-1.02714","-0.00010","5.16895"
"1.50000","0.02293","13.82429","-0.01768","-1.02582","-0.00010","5.23790"
"1.60000","0.02444","14.19844","-0.01633","-1.02448","-0.00009","5.37966"
"1.70000","0.02635","14.55597","-0.01458","-1.02272","-0.00008","5.51513"
"1.80000","0.02827","14.86782","-0.01279","-1.02094","-0.00007","5.63329"
"1.90000","0.02956","15.11662","-0.01160","-1.01975","-0.00006","5.72755"
"2.00000","0.03115","15.36177","-0.01012","-1.01827","-0.00005","5.82044"
"2.10000","0.03322","15.77629","-0.00822","-1.01637","-0.00004","5.97750"
"2.20000","0.03463","16.05762","-0.00687","-1.01502","-0.00004","6.08409"
"2.30000","0.03610","16.28682","-0.00545","-1.01360","-0.00003","6.17093"
"2.40000","0.03807","16.58642","-0.00355","-1.01169","-0.00002","6.28445"
"2.50000","0.03983","17.05127","-0.00188","-1.01003","-0.00001","6.46057"
"2.60000","0.04118","17.26965","-0.00058","-1.00872","0.00000","6.54332"
"2.70000","0.04283","17.52151","0.00102","-1.00712","0.00001","6.63874"
"2.80000","0.04489","17.89196","0.00300","-1.00515","0.00002","6.77910"
"2.90000","0.04623","18.12626","0.00429","-1.00385","0.00002","6.86788"
"3.00000","0.04773","18.44888","0.00573","-1.00242","0.00003","6.99011"
"3.10000","0.04987","18.74099","0.00780","-1.00034","0.00004","7.10079"
"3.20000","0.05144","18.99665","0.00932","-0.99882","0.00005","7.19766"
"3.30000","0.05281","19.19829","0.01064","-0.99750","0.00006","7.27406"
"3.40000","0.05450","19.66597","0.01224","-0.99591","0.00007","7.45126"
"3.50000","0.05650","19.94569","0.01418","-0.99397","0.00008","7.55724"
"3.60000","0.05792","20.15954","0.01555","-0.99260","0.00008","7.63827"
"3.70000","0.05943","20.41047","0.01701","-0.99114","0.00009","7.73335"
"3.80000","0.06160","20.83865","0.01908","-0.98906","0.00010","7.89558"
"3.90000","0.06309","21.03982","0.02054","-0.98760","0.00011","7.97180"
"4.00000","0.06445","21.25941","0.02185","-0.98630","0.00012","8.05500"
"4.10000","0.06624","21.54085","0.02358","-0.98457","0.00013","8.16164"
"4.20000","0.06814","21.90478","0.02540","-0.98274","0.00014","8.29953"
"4.30000","0.06955","22.18462","0.02676","-0.98139","0.00014","8.40556"
"4.40000","0.07110","22.49293","0.02824","-0.97990","0.00015","8.52237"
"4.50000","0.07333","22.89782","0.03039","-0.97776","0.00016","8.67578"
"4.60000","0.07472","23.12466","0.03172","-0.97642","0.00017","8.76173"
"4.70000","0.07613","23.28535","0.03310","-0.97504","0.00018","8.82261"
"4.80000","0.07795","23.61396","0.03486","-0.97329","0.00019","8.94712"
"4.90000","0.07980","24.04846","0.03661","-0.97154","0.00020","9.11175"
"5.00000","0.08121","24.27519","0.03798","-0.97017","0.00021","9.19765"
"5.10000","0.08277","24.64752","0.03945","-0.96869","0.00021","9.33873"
"5.20000","0.08498","24.91791","0.04161","-0.96654","0.00022","9.44117"
"5.30000","0.08633","25.22647","0.04290","-0.96525","0.00023","9.55808"
"5.40000","0.08782","25.47219","0.04433","-0.96382","0.00024","9.65119"
"5.50000","0.08971","25.92110","0.04613","-0.96202","0.00025","9.82127"
"5.60000","0.09136","26.11443","0.04774","-0.96041","0.00026","9.89453"
"5.70000","0.09284","26.45828","0.04914","-0.95901","0.00027","10.02481"
"5.80000","0.09451","26.75886","0.05075","-0.95740","0.00027","10.13869"
"5.90000","0.09670","27.08927","0.05287","-0.95528","0.00029","10.26388"
"6.00000","0.09799","27.35750","0.05410","-0.95405","0.00029","10.36551"
"6.10000","0.09944","27.64510","0.05549","-0.95265","0.00030","10.47448"
"6.20000","0.10139","28.00908","0.05736","-0.95079","0.00031","10.61239"
"6.30000","0.10301","28.36601","0.05891","-0.94923","0.00032","10.74763"
"6.40000","0.10449","28.63896","0.06033","-0.94781","0.00033","10.85105"
"6.50000","0.10622","29.01133","0.06198","-0.94616","0.00034","10.99213"
"6.60000","0.10832","29.37429","0.06401","-0.94414","0.00035","11.12966"
"6.70000","0.10964","29.65028","0.06527","-0.94288","0.00035","11.23423"
"6.80000","0.11112","29.88679","0.06669","-0.94145","0.00036","11.32384"
"6.90000","0.11310","30.27544","0.06859","-0.93956","0.00037","11.47109"
"7.00000","0.11460","30.49724","0.07005","-0.93809","0.00038","11.55513"
"7.10000","0.11615","30.75318","0.07154","-0.93661","0.00039","11.65211"
"7.20000","0.11796","31.24724","0.07325","-0.93490","0.00040","11.83930"
"7.30000","0.11995","31.58883","0.07516","-0.93298","0.00041","11.96872"
"7.40000","0.12129","31.73873","0.07647","-0.93167","0.00041","12.02552"
"7.50000","0.12278","32.09585","0.07789","-0.93025","0.00042","12.16083"
"7.60000","0.12482","32.45990","0.07985","-0.92829","0.00043","12.29877"
"7.70000","0.12627","32.77228","0.08123","-0.92691","0.00044","12.41713"
"7.80000","0.12776","33.21471","0.08263","-0.92552","0.00045","12.58476"
"7.90000","0.12968","33.37767","0.08452","-0.92363","0.00046","12.64650"
"8.00000","0.13153","33.71704","0.08629","-0.92185","0.00047","12.77509"
"8.10000","0.13293","34.03263","0.08763","-0.92052","0.00047","12.89466"
"8.20000","0.13454","34.44895","0.08915","-0.91900","0.00048","13.05240"
"8.30000","0.13645","34.67641","0.09101","-0.91713","0.00049","13.13859"
"8.40000","0.13789","35.00871","0.09238","-0.91576","0.00050","13.26449"
"8.50000","0.13945","35.25674","0.09390","-0.91425","0.00051","13.35846"
"8.60000","0.14150","35.72659","0.09586","-0.91228","0.00052","13.53649"
"8.70000","0.14315","36.05750","0.09747","-0.91068","0.00053","13.66187"
"8.80000","0.14457","36.30934","0.09885","-0.90929","0.00053","13.75729"
"8.90000","0.14616","36.62092","0.10040","-0.90775","0.00054","13.87534"
"9.00000","0.14819","36.97617","0.10238","-0.90576","0.00055","14.00994"
"9.10000","0.14959","37.27246","0.10375","-0.90440","0.00056","14.12220"
"9.20000","0.15105","37.58730","0.10517","-0.90298","0.00057","14.24149"
"9.30000","0.15322","37.96937","0.10728","-0.90087","0.00058","14.38626"
"9.40000","0.15484","38.22956","0.10887","-0.89928","0.00059","14.48484"
"9.50000","0.15621","38.56811","0.11019","-0.89795","0.00060","14.61311"
"9.60000","0.15789","38.87013","0.11183","-0.89631","0.00060","14.72755"
"9.70000","0.15976","39.28313","0.11364","-0.89450","0.00061","14.88403"
"9.80000","0.16123","39.45851","0.11509","-0.89306","0.00062","14.95048"
"9.90000","0.16277","39.80917","0.11659","-0.89156","0.00063","15.08334"
"10.00000","0.16496","40.30522","0.11871","-0.88944","0.00064","15.27129"
"10.10000","0.16645","40.64125","0.12015","-0.88800","0.00065","15.39861"
"10.20000","0.16783","40.87709","0.12150","-0.88664","0.00066","15.48797"
"10.30000","0.16961","41.25921","0.12323","-0.88492","0.00067","15.63275"
"10.40000","0.17142","41.64918","0.12499","-0.88316","0.00068","15.78050"
"10.50000","0.17283","41.92607","0.12636","-0.88179","0.00068","15.88542"
"10.60000","0.17439","42.30206","0.12787","-0.88028","0.00069","16.02787"
"10.70000","0.17665","42.80852","0.13006","-0.87808","0.00070","16.21977"
"10.80000","0.17805","42.99315","0.13144","-0.87670","0.00071","16.28972"
"10.90000","0.17948","43.30552","0.13283","-0.87532","0.00072","16.40808"
"11.00000","0.18130","43.78678","0.13458","-0.87356","0.00073","16.59042"
"11.10000","0.18308","44.01508","0.13633","-0.87182","0.00074","16.67692"
"11.20000","0.18451","44.44516","0.13770","-0.87045","0.00074","16.83988"
"11.30000","0.18613","44.67898","0.13930","-0.86885","0.00075","16.92847"
"11.40000","0.18832","45.29263","0.14140","-0.86674","0.00076","17.16097"
"11.50000","0.18966","45.44277","0.14272","-0.86543","0.00077","17.21786"
"11.60000","0.19112","45.81748","0.14412","-0.86402","0.00078","17.35984"
"11.70000","0.19308","46.25073","0.14603","-0.86211","0.00079","17.52399"
"11.80000","0.19473","46.43958","0.14765","-0.86049","0.00080","17.59554"
"11.90000","0.19615","46.73614","0.14903","-0.85911","0.00081","17.70791"
"12.00000","0.19779","47.18244","0.15062","-0.85753","0.00081","17.87701"
"12.10000","0.20001","47.66615","0.15277","-0.85538","0.00083","18.06028"
"12.20000","0.20134","47.97366","0.15406","-0.85408","0.00083","18.17679"
"12.30000","0.20281","48.19351","0.15550","-0.85265","0.00084","18.26009"
"12.40000","0.20478","48.78040","0.15739","-0.85076","0.00085","18.48246"
"12.50000","0.20632","49.06898","0.15889","-0.84925","0.00086","18.59180"
"12.60000","0.20781","49.29302","0.16035","-0.84780","0.00087","18.67669"
"12.70000","0.20959","49.73189","0.16208","-0.84607","0.00088","18.84297"
"12.80000","0.21164","50.21445","0.16406","-0.84408","0.00089","19.02581"
"12.90000","0.21296","50.48336","0.16535","-0.84280","0.00089","19.12770"
"13.00000","0.21446","50.90714","0.16678","-0.84137","0.00090","19.28826"
"13.10000","0.21658","51.23610","0.16887","-0.83928","0.00091","19.41290"
"13.20000","0.21796","51.60626","0.17019","-0.83795","0.00092","19.55315"
"13.30000","0.21939","51.86910","0.17159","-0.83656","0.00093","19.65274"
"13.40000","0.22126","52.33177","0.17339","-0.83475","0.00094","19.82804"
"13.50000","0.22328","52.65037","0.17537","-0.83278","0.00095","19.94876"
"13.60000","0.22460","53.00440","0.17665","-0.83150","0.00095","20.08290"
"13.70000","0.22614","53.36190","0.17814","-0.83001","0.00096","20.21835"
"13.80000","0.22818","53.89353","0.18010","-0.82804","0.00097","20.41978"
"13.90000","0.22959","54.10549","0.18148","-0.82666","0.00098","20.50009"
"14.00000","0.23107","54.59349","0.18290","-0.82525","0.00099","20.68499"
"14.10000","0.23303","54.98850","0.18481","-0.82334","0.00100","20.83465"
"14.20000","0.23487","55.32637","0.18660","-0.82155","0.00101","20.96267"
"14.30000","0.23622","55.64199","0.18791","-0.82024","0.00102","21.08226"
"14.40000","0.23783","55.89927","0.18948","-0.81866","0.00102","21.17974"
"14.50000","0.23991","56.54274","0.19148","-0.81667","0.00103","21.42354"
"14.60000","0.24126","56.78955","0.19279","-0.81535","0.00104","21.51705"
"14.70000","0.24278","57.20552","0.19426","-0.81389","0.00105","21.67466"
"14.80000","0.24475","57.54303","0.19619","-0.81196","0.00106","21.80254"
"14.90000","0.24650","58.01335","0.19788","-0.81027","0.00107","21.98074"
"15.00000","0.24785","58.40408","0.19918","-0.80897","0.00108","22.12878"
"15.10000","0.24952","58.73095","0.20081","-0.80733","0.00109","22.25264"
"15.20000","0.25158","59.16128","0.20282","-0.80532","0.00110","22.41568"
"15.30000","0.25290","59.45737","0.20411","-0.80404","0.00110","22.52787"
"15.40000","0.25439","59.85591","0.20556","-0.80259","0.00111","22.67887"
"15.50000","0.25654","60.32571","0.20765","-0.80050","0.00112","22.85688"
"15.60000","0.25811","60.72302","0.20917","-0.79897","0.00113","23.00741"
"15.70000","0.25949","61.06290","0.21051","-0.79763","0.00114","23.13619"
"15.80000","0.26128","61.35445","0.21226","-0.79588","0.00115","23.24666"
"15.90000","0.26317","61.81957","0.21410","-0.79404","0.00116","23.42289"
"16.00000","0.26453","62.24971","0.21542","-0.79273","0.00116","23.58586"
"16.10000","0.26605","62.50319","0.21690","-0.79124","0.00117","23.68190"
"16.20000","0.26827","63.11253","0.21905","-0.78910","0.00118","23.91278"
"16.30000","0.26979","63.28555","0.22055","-0.78759","0.00119","23.97833"
"16.40000","0.27113","63.78315","0.22184","-0.78631","0.00120","24.16687"
"16.50000","0.27292","63.99242","0.22360","-0.78454","0.00121","24.24616"
"16.60000","0.27483","64.66655","0.22543","-0.78271","0.00122","24.50158"
"16.70000","0.27619","64.88692","0.22676","-0.78138","0.00123","24.58508"
"16.80000","0.27776","65.10822","0.22831","-0.77984","0.00123","24.66893"
"16.90000","0.27997","65.81582","0.23044","-0.77771","0.00125","24.93703"
"17.00000","0.28137","66.01853","0.23182","-0.77633","0.00125","25.01383"
"17.10000","0.28279","66.46461","0.23318","-0.77496","0.00126","25.18285"
"17.20000","0.28466","66.82921","0.23501","-0.77314","0.00127","25.32099"
"17.30000","0.28645","67.26592","0.23675","-0.77140","0.00128","25.48646"
"17.40000","0.28785","67.65598","0.23811","-0.77004","0.00129","25.63425"
"17.50000","0.28945","67.95538","0.23966","-0.76848","0.00130","25.74769"
"17.60000","0.29171","68.47524","0.24187","-0.76628","0.00131","25.94466"
"17.70000","0.29295","68.73264","0.24308","-0.76507","0.00131","26.04218"
"17.80000","0.29443","69.09682","0.24451","-0.76363","0.00132","26.18017"
"17.90000","0.29635","69.58989","0.24637","-0.76177","0.00133","26.36699"
"18.00000","0.29809","69.97324","0.24807","-0.76008","0.00134","26.51224"
"18.10000","0.29953","70.30072","0.24947","-0.75868","0.00135","26.63632"
"18.20000","0.30114","70.70625","0.25103","-0.75711","0.00136","26.78997"
"18.30000","0.30336","71.24454","0.25319","-0.75495","0.00137","26.99392"
"18.40000","0.30463","71.36433","0.25444","-0.75370","0.00138","27.03931"
"18.50000","0.30610","71.84739","0.25586","-0.75228","0.00138","27.22234"
"18.60000","0.30807","72.34150","0.25777","-0.75038","0.00139","27.40955"
"18.70000","0.30966","72.63088","0.25933","-0.74882","0.00140","27.51920"
"18.80000","0.31117","73.01902","0.26079","-0.74735","0.00141","27.66626"
"18.90000","0.31290","73.37052","0.26248","-0.74566","0.00142","27.79944"
"19.00000","0.31497","73.90566","0.26449","-0.74365","0.00143","28.00220"
"19.10000","0.31626","74.12032","0.26575","-0.74239","0.00144","28.08353"
"19.20000","0.31778","74.61667","0.26721","-0.74093","0.00144","28.27159"
"19.30000","0.31977","75.04542","0.26916","-0.73899","0.00145","28.43404"
"19.40000","0.32135","75.43818","0.27069","-0.73745","0.00146","28.58286"
"19.50000","0.32282","75.79750","0.27212","-0.73603","0.00147","28.71900"
"19.60000","0.32460","76.12116","0.27386","-0.73428","0.00148","28.84163"
"19.70000","0.32657","76.64861","0.27576","-0.73238","0.00149","29.04148"
"19.80000","0.32792","76.95374","0.27708","-0.73107","0.00150","29.15709"
"19.90000","0.32952","77.24821","0.27864","-0.72950","0.00151","29.26866"
"20.00000","0.33151","77.87704","0.28057","-0.72758","0.00152","29.50692"
"20.10000","0.33296","78.25490","0.28197","-0.72617","0.00152","29.65008"
"20.20000","0.33447","78.50645","0.28345","-0.72470","0.00153","29.74539"
"20.30000","0.33639","79.09087","0.28530","-0.72284","0.00154","29.96683"
"20.40000","0.33823","79.42758","0.28710","-0.72104","0.00155","30.09440"
"20.50000","0.33957","79.79938","0.28840","-0.71974","0.00156","30.23527"
"20.60000","0.34117","80.22760","0.28995","-0.71819","0.00157","30.39752"
"20.70000","0.34317","80.72119","0.29189","-0.71626","0.00158","30.58454"
"20.80000","0.34459","80.99383","0.29328","-0.71487","0.00159","30.68784"
"20.90000","0.34609","81.32957","0.29474","-0.71340","0.00159","30.81505"
"21.00000","0.34814","81.78311","0.29674","-0.71141","0.00160","30.98689"
"21.10000","0.34988","82.14633","0.29844","-0.70971","0.00161","31.12451"
"21.20000","0.35119","82.56822","0.29970","-0.70845","0.00162","31.28436"
"21.30000","0.35281","82.91195","0.30128","-0.70687","0.00163","31.41460"
"21.40000","0.35475","83.41238","0.30315","-0.70499","0.00164","31.60421"
"21.50000","0.35621","83.84417","0.30457","-0.70358","0.00165","31.76781"
"21.60000","0.35778","84.19401","0.30610","-0.70205","0.00165","31.90036"
"21.70000","0.35992","84.69257","0.30817","-0.69997","0.00167","32.08926"
"21.80000","0.36143","85.05856","0.30964","-0.69851","0.00167","32.22793"
"21.90000","0.36286","85.39145","0.31103","-0.69711","0.00168","32.35406"
"22.00000","0.36451","85.74663","0.31264","-0.69550","0.00169","32.48863"
"22.10000","0.36652","86.28606","0.31459","-0.69356","0.00170","32.69302"
"22.20000","0.36788","86.50100","0.31593","-0.69222","0.00171","32.77446"
"22.30000","0.36942","86.94834","0.31741","-0.69074","0.00172","32.94395"
"22.40000","0.37157","87.60995","0.31949","-0.68865","0.00173","33.19463"
"22.50000","0.37307","87.91686","0.32097","-0.68718","0.00173","33.31092"
"22.60000","0.37454","88.22736","0.32241","-0.68574","0.00174","33.42856"
"22.70000","0.37632","88.59207","0.32415","-0.68400","0.00175","33.56675"
"22.80000","0.37804","89.07327","0.32582","-0.68233","0.00176","33.74907"
"22.90000","0.37952","89.46979","0.32726","-0.68089","0.00177","33.89931"
"23.00000","0.38113","89.80479","0.32884","-0.67931","0.00178","34.02623"
"23.10000","0.38331","90.35099","0.33097","-0.67718","0.00179","34.23318"
"23.20000","0.38474","90.70328","0.33236","-0.67579","0.00180","34.36666"
"23.30000","0.38615","91.13743","0.33373","-0.67442","0.00180","34.53116"
"23.40000","0.38797","91.51062","0.33551","-0.67263","0.00181","34.67256"
"23.50000","0.38976","92.08773","0.33724","-0.67090","0.00182","34.89122"
"23.60000","0.39119","92.35635","0.33864","-0.66950","0.00183","34.99300"
"23.70000","0.39278","92.71189","0.34020","-0.66794","0.00184","35.12771"
"23.80000","0.39504","93.36807","0.34240","-0.66575","0.00185","35.37633"
"23.90000","0.39638","93.64999","0.34371","-0.66444","0.00186","35.48315"
"24.00000","0.39781","93.98122","0.34511","-0.66303","0.00187","35.60865"
"24.10000","0.39968","94.39678","0.34694","-0.66121","0.00188","35.76610"
"24.20000","0.40134","94.72382","0.34857","-0.65958","0.00188","35.89001"
"24.30000","0.40283","95.13810","0.35001","-0.65813","0.00189","36.04698"
"24.40000","0.40454","95.59470","0.35168","-0.65647","0.00190","36.21998"
"24.50000","0.40662","96.14489","0.35371","-0.65444","0.00191","36.42844"
"24.60000","0.40798","96.43315","0.35504","-0.65311","0.00192","36.53766"
"24.70000","0.40949","96.85471","0.35650","-0.65164","0.00193","36.69739"
"24.80000","0.41146","97.48151","0.35841","-0.64973","0.00194","36.93488"
"24.90000","0.41296","97.69933","0.35990","-0.64825","0.00195","37.01741"
"25.00000","0.41443","98.15093","0.36132","-0.64682","0.00195","37.18851"
"25.10000","0.41621","98.57605","0.36306","-0.64508","0.00196","37.34959"
"25.20000","0.41828","99.05869","0.36509","-0.64306","0.00197","37.53246"
"25.30000","0.41965","99.45461","0.36641","-0.64174","0.00198","37.68247"
"25.40000","0.42116","99.87217","0.36788","-0.64027","0.00199","37.84068"
"25.50000","0.42310","100.35863","0.36977","-0.63838","0.00200","38.02499"
"25.60000","0.42465","100.68434","0.37130","-0.63685","0.00201","38.14840"
"25.70000","0.42613","100.99052","0.37274","-0.63540","0.00201","38.26441"
"25.80000","0.42799","101.59784","0.37454","-0.63360","0.00202","38.49452"
"25.90000","0.42994","102.04392","0.37645","-0.63170","0.00203","38.66353"
"26.00000","0.43123","102.35208","0.37771","-0.63043","0.00204","38.78029"
"26.10000","0.43283","102.84728","0.37926","-0.62889","0.00205","38.96792"
"26.20000","0.43487","103.30299","0.38125","-0.62689","0.00206","39.14058"
"26.30000","0.43628","103.58270","0.38264","-0.62550","0.00207","39.24656"
"26.40000","0.43775","103.98866","0.38407","-0.62408","0.00208","39.40038"
"26.50000","0.43971","104.57271","0.38597","-0.62217","0.00209","39.62167"
"26.60000","0.44157","104.98090","0.38779","-0.62036","0.00210","39.77633"
"26.70000","0.44288","105.34681","0.38907","-0.61907","0.00210","39.91497"
"26.80000","0.44453","105.80100","0.39067","-0.61747","0.00211","40.08706"
"26.90000","0.44651","106.20199","0.39261","-0.61554","0.00212","40.23899"
"27.00000","0.44790","106.57346","0.39396","-0.61418","0.00213","40.37974"
"27.10000","0.44945","106.99329","0.39548","-0.61267","0.00214","40.53881"
"27.20000","0.45148","107.58604","0.39745","-0.61070","0.00215","40.76339"
"27.30000","0.45316","108.00846","0.39909","-0.60905","0.00216","40.92344"
"27.40000","0.45453","108.42320","0.40042","-0.60773","0.00216","41.08059"
"27.50000","0.45623","108.82356","0.40208","-0.60607","0.00217","41.23228"
"27.60000","0.45824","109.29934","0.40404","-0.60411","0.00218","41.41255"
"27.70000","0.45952","109.72488","0.40528","-0.60287","0.00219","41.57378"
"27.80000","0.46105","109.92225","0.40679","-0.60136","0.00220","41.64856"
"27.90000","0.46321","110.65794","0.40888","-0.59927","0.00221","41.92731"
"28.00000","0.46484","111.05157","0.41047","-0.59767","0.00222","42.07645"
"28.10000","0.46618","111.47219","0.41176","-0.59638","0.00223","42.23582"
"28.20000","0.46792","111.86872","0.41347","-0.59467","0.00223","42.38606"
"28.30000","0.46981","112.42419","0.41530","-0.59284","0.00224","42.59652"
"28.40000","0.47118","112.68710","0.41665","-0.59150","0.00225","42.69614"
"28.50000","0.47274","113.14304","0.41816","-0.58998","0.00226","42.86889"
"28.60000","0.47491","113.69025","0.42028","-0.58786","0.00227","43.07622"
"28.70000","0.47641","114.05737","0.42175","-0.58640","0.00228","43.21532"
"28.80000","0.47779","114.26488","0.42311","-0.58504","0.00229","43.29395"
"28.90000","0.47964","114.90604","0.42489","-0.58325","0.00230","43.53688"
"29.00000","0.48149","115.48243","0.42668","-0.58146","0.00231","43.75526"
"29.10000","0.48285","115.52592","0.42804","-0.58011","0.00231","43.77174"
"29.20000","0.48446","116.10181","0.42959","-0.57855","0.00232","43.98994"
"29.30000","0.48658","116.72421","0.43166","-0.57649","0.00233","44.22576"
"29.40000","0.48803","117.08028","0.43307","-0.57507","0.00234","44.36068"
"29.50000","0.48944","117.37203","0.43445","-0.57370","0.00235","44.47122"
"29.60000","0.49135","118.07486","0.43629","-0.57185","0.00236","44.73751"
"29.70000","0.49312","118.52237","0.43802","-0.57012","0.00237","44.90707"
"29.80000","0.49448","118.78056","0.43936","-0.56879","0.00237","45.00490"
"29.90000","0.49611","119.23980","0.44094","-0.56721","0.00238","45.17890"
"30.00000","0.49828","119.98113","0.44304","-0.56511","0.00239","45.45978"
"30.10000","0.49967","120.26117","0.44440","-0.56374","0.00240","45.56589"
"30.20000","0.50113","120.55305","0.44583","-0.56232","0.00241","45.67648"
"30.30000","0.50310","121.23153","0.44774","-0.56041","0.00242","45.93355"
"30.40000","0.50470","121.56004","0.44930","-0.55884","0.00243","46.05802"
"30.50000","0.50613","121.99405","0.45069","-0.55746","0.00244","46.22246"
"30.60000","0.50780","122.37774","0.45233","-0.55582","0.00244","46.36784"
"30.70000","0.51004","122.98073","0.45450","-0.55364","0.00246","46.59630"
"30.80000","0.51132","123.42166","0.45574","-0.55240","0.00246","46.76337"
"30.90000","0.51278","123.74152","0.45717","-0.55098","0.00247","46.88456"
"31.00000","0.51477","124.29710","0.45911","-0.54904","0.00248","47.09506"
"31.10000","0.51639","124.77195","0.46068","-0.54747","0.00249","47.27498"
"31.20000","0.51780","125.14844","0.46206","-0.54609","0.00250","47.41763"
"31.30000","0.51957","125.63010","0.46378","-0.54437","0.00251","47.60013"
"31.40000","0.52160","126.22139","0.46575","-0.54239","0.00252","47.82416"
"31.50000","0.52292","126.41796","0.46705","-0.54109","0.00252","47.89864"
"31.60000","0.52446","126.85042","0.46854","-0.53960","0.00253","48.06249"
"31.70000","0.52648","127.50467","0.47051","-0.53764","0.00254","48.31038"
"31.80000","0.52801","127.88693","0.47199","-0.53615","0.00255","48.45522"
"31.90000","0.52944","128.29417","0.47339","-0.53476","0.00256","48.60952"
"32.00000","0.53132","128.73602","0.47522","-0.53293","0.00257","48.77693"
"32.10000","0.53324","129.28024","0.47708","-0.53106","0.00258","48.98313"
"32.20000","0.53453","129.59479","0.47834","-0.52980","0.00259","49.10231"
"32.30000","0.53611","130.06915","0.47988","-0.52826","0.00259","49.28204"
"32.40000","0.53816","130.65413","0.48187","-0.52628","0.00260","49.50368"
"32.50000","0.53964","131.13245","0.48331","-0.52484","0.00261","49.68492"
"32.60000","0.54110","131.45587","0.48474","-0.52340","0.00262","49.80746"
"32.70000","0.54306","132.05716","0.48663","-0.52151","0.00263","50.03528"
"32.80000","0.54489","132.48463","0.48843","-0.51972","0.00264","50.19725"
"32.90000","0.54620","132.85567","0.48970","-0.51845","0.00265","50.33783"
"33.00000","0.54781","133.31647","0.49127","-0.51688","0.00266","50.51242"
"33.10000","0.54984","133.87981","0.49324","-0.51491","0.00267","50.72587"
"33.20000","0.55127","134.34212","0.49462","-0.51352","0.00267","50.90103"
"33.30000","0.55277","134.60542","0.49610","-0.51204","0.00268","51.00080"
"33.40000","0.55487","135.33069","0.49813","-0.51001","0.00269","51.27559"
"33.50000","0.55648","135.61491","0.49972","-0.50843","0.00270","51.38329"
"33.60000","0.55783","136.13377","0.50102","-0.50713","0.00271","51.57988"
"33.70000","0.55950","136.65640","0.50263","-0.50551","0.00272","51.77789"
"33.80000","0.56153","137.16400","0.50461","-0.50353","0.00273","51.97022"
"33.90000","0.56295","137.55588","0.50599","-0.50215","0.00273","52.11870"
"34.00000","0.56443","137.85173","0.50745","-0.50070","0.00274","52.23079"
"34.10000","0.56656","138.59117","0.50950","-0.49864","0.00275","52.51096"
"34.20000","0.56807","138.89969","0.51099","-0.49716","0.00276","52.62786"
"34.30000","0.56950","139.38438","0.51237","-0.49578","0.00277","52.81150"
"34.40000","0.57125","139.83592","0.51407","-0.49407","0.00278","52.98259"
"34.50000","0.57313","140.37416","0.51590","-0.49225","0.00279","53.18652"
"34.60000","0.57455","140.72334","0.51729","-0.49086","0.00280","53.31882"
"34.70000","0.57610","141.20090","0.51879","-0.48936","0.00280","53.49976"
"34.80000","0.57829","141.80785","0.52092","-0.48722","0.00282","53.72973"
"34.90000","0.57974","142.20195","0.52234","-0.48581","0.00282","53.87905"
"35.00000","0.58116","142.55283","0.52372","-0.48442","0.00283","54.01200"
"35.10000","0.58293","142.97304","0.52545","-0.48270","0.00284","54.17121"
"35.20000","0.58475","143.61682","0.52721","-0.48094","0.00285","54.41513"
"35.30000","0.58619","143.92726","0.52862","-0.47953","0.00286","54.53276"
"35.40000","0.58775","144.34659","0.53014","-0.47801","0.00287","54.69164"
"35.50000","0.58999","145.08231","0.53230","-0.47584","0.00288","54.97039"
"35.60000","0.59141","145.39780","0.53369","-0.47445","0.00288","55.08993"
"35.70000","0.59282","145.81438","0.53506","-0.47309","0.00289","55.24777"
"35.80000","0.59463","146.36337","0.53682","-0.47132","0.00290","55.45578"
"35.90000","0.59633","146.88751","0.53847","-0.46967","0.00291","55.65437"
"36.00000","0.59786","147.17314","0.53997","-0.46818","0.00292","55.76259"
"36.10000","0.59950","147.63446","0.54157","-0.46658","0.00293","55.93738"
"36.20000","0.60167","148.24901","0.54367","-0.46448","0.00294","56.17023"
"36.30000","0.60302","148.66591","0.54498","-0.46317","0.00295","56.32819"
"36.40000","0.60445","149.00931","0.54638","-0.46176","0.00295","56.45830"
"36.50000","0.60636","149.50769","0.54824","-0.45991","0.00296","56.64713"
"36.60000","0.60805","150.02119","0.54988","-0.45826","0.00297","56.84169"
"36.70000","0.60949","150.32800","0.55129","-0.45685","0.00298","56.95794"
"36.80000","0.61118","150.94121","0.55292","-0.45523","0.00299","57.19028"
"36.90000","0.61327","151.49741","0.55496","-0.45318","0.00300","57.40102"
"37.00000","0.61466","151.92169","0.55630","-0.45184","0.00301","57.56178"
"37.10000","0.61619","152.38362","0.55780","-0.45035","0.00301","57.73680"
"37.20000","0.61809","152.77632","0.55966","-0.44849","0.00302","57.88559"
"37.30000","0.61960","153.29613","0.56111","-0.44703","0.00303","58.08254"
"37.40000","0.62114","153.58446","0.56263","-0.44552","0.00304","58.19178"
"37.50000","0.62297","154.08815","0.56440","-0.44374","0.00305","58.38263"
"37.60000","0.62491","154.72411","0.56629","-0.44186","0.00306","58.62358"
"37.70000","0.62630","155.06123","0.56764","-0.44050","0.00307","58.75132"
"37.80000","0.62779","155.44922","0.56909","-0.43905","0.00308","58.89833"
"37.90000","0.62979","156.02728","0.57104","-0.43710","0.00309","59.11735"
"38.00000","0.63132","156.37337","0.57253","-0.43561","0.00309","59.24848"
"38.10000","0.63276","156.82532","0.57394","-0.43421","0.00310","59.41972"
"38.20000","0.63466","157.36330","0.57578","-0.43237","0.00311","59.62355"
"38.30000","0.63661","158.07846","0.57767","-0.43048","0.00312","59.89452"
"38.40000","0.63796","158.29651","0.57899","-0.42915","0.00313","59.97714"
"38.50000","0.63950","158.72083","0.58050","-0.42765","0.00314","60.13791"
"38.60000","0.64143","159.28697","0.58238","-0.42577","0.00315","60.35242"
"38.70000","0.64294","159.59634","0.58387","-0.42428","0.00316","60.46964"
"38.80000","0.64444","160.05627","0.58533","-0.42282","0.00316","60.64390"
"38.90000","0.64645","160.74054","0.58728","-0.42086","0.00317","60.90316"
"39.00000","0.64819","161.14644","0.58898","-0.41916","0.00318","61.05695"
"39.10000","0.64956","161.51465","0.59032","-0.41782","0.00319","61.19646"
"39.20000","0.65120","161.84683","0.59194","-0.41621","0.00320","61.32232"
"39.30000","0.65316","162.47200","0.59384","-0.41430","0.00321","61.55920"
"39.40000","0.65456","162.85013","0.59520","-0.41294","0.00322","61.70247"
"39.50000","0.65604","163.28702","0.59665","-0.41149","0.00322","61.86800"
"39.60000","0.65817","163.89645","0.59873","-0.40942","0.00324","62.09891"
"39.70000","0.65983","164.33961","0.60035","-0.40780","0.00324","62.26682"
"39.80000","0.66123","164.62320","0.60172","-0.40642","0.00325","62.37426"
"39.90000","0.66290","165.13821","0.60335","-0.40480","0.00326","62.56940"
"40.00000","0.66479","165.68835","0.60520","-0.40295","0.00327","62.77784"
"40.10000","0.66622","165.98825","0.60660","-0.40155","0.00328","62.89147"
"40.20000","0.66775","166.45818","0.60809","-0.40006","0.00329","63.06952"
"40.30000","0.66991","167.11545","0.61020","-0.39795","0.00330","63.31855"
"40.40000","0.67143","167.39862","0.61169","-0.39645","0.00331","63.42585"
"40.50000","0.67280","167.88821","0.61302","-0.39512","0.00331","63.61135"
"40.60000","0.67459","168.35222","0.61477","-0.39337","0.00332","63.78716"
"40.70000","0.67647","168.79646","0.61662","-0.39153","0.00333","63.95548"
"40.80000","0.67787","169.22055","0.61798","-0.39017","0.00334","64.11616"
"40.90000","0.67941","169.64519","0.61948","-0.38867","0.00335","64.27705"
"41.00000","0.68163","170.26408","0.62165","-0.38649","0.00336","64.51154"
"41.10000","0.68310","170.62294","0.62308","-0.38506","0.00337","64.64751"
"41.20000","0.68448","171.03008","0.62443","-0.38371","0.00338","64.80177"
"41.30000","0.68631","171.50455","0.62622","-0.38192","0.00338","64.98154"
"41.40000","0.68810","171.93257","0.62797","-0.38017","0.00339","65.14372"
"41.50000","0.68953","172.42372","0.62936","-0.37879","0.00340","65.32981"
"41.60000","0.69113","172.74207","0.63093","-0.37721","0.00341","65.45043"
"41.70000","0.69330","173.42323","0.63304","-0.37510","0.00342","65.70852"
"41.80000","0.69472","173.76547","0.63444","-0.37370","0.00343","65.83819"
"41.90000","0.69614","174.04041","0.63583","-0.37231","0.00344","65.94236"
"42.00000","0.69810","174.75653","0.63773","-0.37041","0.00345","66.21369"
"42.10000","0.69976","175.19838","0.63936","-0.36879","0.00346","66.38110"
"42.20000","0.70112","175.45563","0.64070","-0.36745","0.00346","66.47858"
"42.30000","0.70278","175.98848","0.64231","-0.36584","0.00347","66.68047"
"42.40000","0.70499","176.57121","0.64447","-0.36368","0.00348","66.90126"
"42.50000","0.70637","176.98395","0.64581","-0.36233","0.00349","67.05764"
"42.60000","0.70781","177.27606","0.64723","-0.36092","0.00350","67.16832"
"42.70000","0.70975","177.83705","0.64912","-0.35903","0.00351","67.38087"
"42.80000","0.71133","178.28276","0.65067","-0.35748","0.00352","67.54975"
"42.90000","0.71278","178.64658","0.65208","-0.35606","0.00352","67.68760"
"43.00000","0.71451","179.16411","0.65377","-0.35438","0.00353","67.88368"
"43.10000","0.71658","179.65349","0.65580","-0.35234","0.00354","68.06911"
"43.20000","0.71798","180.12393","0.65715","-0.35099","0.00355","68.24735"
"43.30000","0.71943","180.40671","0.65859","-0.34956","0.00356","68.35449"
"43.40000","0.72150","180.99666","0.66061","-0.34754","0.00357","68.57803"
"43.50000","0.72301","181.48695","0.66207","-0.34607","0.00358","68.76379"
"43.60000","0.72447","181.72368","0.66351","-0.34464","0.00359","68.85349"
"43.70000","0.72624","182.28879","0.66523","-0.34291","0.00360","69.06760"
"43.80000","0.72826","182.87827","0.66721","-0.34094","0.00361","69.29095"
"43.90000","0.72959","183.18359","0.66851","-0.33964","0.00361","69.40663"
"44.00000","0.73111","183.58553","0.67000","-0.33815","0.00362","69.55892"
"44.10000","0.73321","184.23013","0.67204","-0.33610","0.00363","69.80315"
"44.20000","0.73465","184.59882","0.67345","-0.33470","0.00364","69.94285"
"44.30000","0.73608","184.92003","0.67485","-0.33329","0.00365","70.06455"
"44.40000","0.73801","185.57317","0.67673","-0.33142","0.00366","70.31202"
"44.50000","0.73989","186.01012","0.67857","-0.32958","0.00367","70.47758"
"44.60000","0.74125","186.35170","0.67990","-0.32825","0.00367","70.60700"
"44.70000","0.74284","186.78046","0.68145","-0.32670","0.00368","70.76945"
"44.80000","0.74489","187.36179","0.68345","-0.32470","0.00369","70.98972"
"44.90000","0.74627","187.74683","0.68480","-0.32335","0.00370","71.13560"
"45.00000","0.74774","188.04610","0.68625","-0.32190","0.00371","71.24899"
"45.10000","0.74973","188.53473","0.68820","-0.31995","0.00372","71.43413"
"45.20000","0.75157","189.21147","0.68998","-0.31817","0.00373","71.69054"
"45.30000","0.75287","189.45773","0.69126","-0.31689","0.00374","71.78385"
"45.40000","0.75449","189.82565","0.69284","-0.31530","0.00374","71.92325"
"45.50000","0.75654","190.54100","0.69483","-0.31332","0.00376","72.19429"
"45.60000","0.75793","190.84988","0.69620","-0.31195","0.00376","72.31133"
"45.70000","0.75942","191.13907","0.69766","-0.31048","0.00377","72.42089"
"45.80000","0.76149","191.76120","0.69968","-0.30847","0.00378","72.65661"
"45.90000","0.76313","192.06264","0.70129","-0.30686","0.00379","72.77082"
"46.00000","0.76449","192.47557","0.70262","-0.30553","0.00380","72.92728"
"46.10000","0.76619","192.98848","0.70428","-0.30387","0.00381","73.12162"
"46.20000","0.76819","193.70804","0.70622","-0.30193","0.00382","73.39425"
"46.30000","0.76958","193.87570","0.70759","-0.30056","0.00382","73.45778"
"46.40000","0.77107","194.31622","0.70904","-0.29911","0.00383","73.62469"
"46.50000","0.77327","194.92976","0.71119","-0.29695","0.00384","73.85715"
"46.60000","0.77474","195.25153","0.71263","-0.29552","0.00385","73.97906"
"46.70000","0.77613","195.62952","0.71399","-0.29415","0.00386","74.12228"
"46.80000","0.77789","196.15315","0.71571","-0.29244","0.00387","74.32069"
"46.90000","0.77984","196.64818","0.71761","-0.29054","0.00388","74.50825"
"47.00000","0.78125","197.08929","0.71899","-0.28916","0.00389","74.67538"
"47.10000","0.78274","197.43059","0.72044","-0.28770","0.00389","74.80470"
"47.20000","0.78499","198.07666","0.72264","-0.28550","0.00391","75.04948"
"47.30000","0.78640","198.29378","0.72404","-0.28411","0.00391","75.13174"
"47.40000","0.78780","198.65427","0.72540","-0.28275","0.00392","75.26833"
"47.50000","0.78963","199.22482","0.72718","-0.28097","0.00393","75.48451"
"47.60000","0.79142","199.66466","0.72894","-0.27920","0.00394","75.65116"
"47.70000","0.79287","199.98018","0.73036","-0.27779","0.00395","75.77071"
"47.80000","0.79443","200.41501","0.73188","-0.27626","0.00396","75.93546"
"47.90000","0.79670","200.99580","0.73411","-0.27404","0.00397","76.15552"
"48.00000","0.79802","201.38870","0.73539","-0.27275","0.00397","76.30439"
"48.10000","0.79944","201.63795","0.73680","-0.27135","0.00398","76.39883"
"48.20000","0.80130","202.26228","0.73860","-0.26954","0.00399","76.63538"
"48.30000","0.80310","202.67973","0.74037","-0.26778","0.00400","76.79355"
"48.40000","0.80454","203.09312","0.74178","-0.26636","0.00401","76.95018"
"48.50000","0.80613","203.40332","0.74334","-0.26481","0.00402","77.06771"
"48.60000","0.80832","204.10941","0.74547","-0.26267","0.00403","77.33524"
"48.70000","0.80964","204.36545","0.74677","-0.26137","0.00404","77.43225"
"48.80000","0.81115","204.78992","0.74825","-0.25990","0.00404","77.59308"
"48.90000","0.81308","205.43933","0.75013","-0.25802","0.00405","77.83913"
"49.00000","0.81470","205.80513","0.75172","-0.25642","0.00406","77.97773"
"49.10000","0.81618","206.06613","0.75318","-0.25496","0.00407","78.07662"
"49.20000","0.81786","206.53198","0.75482","-0.25332","0.00408","78.25313"
"49.30000","0.81999","207.14635","0.75691","-0.25124","0.00409","78.48591"
"49.40000","0.82130","207.32449","0.75820","-0.24994","0.00410","78.55341"
"49.50000","0.82282","207.78531","0.75968","-0.24847","0.00411","78.72800"
"49.60000","0.82476","208.31427","0.76158","-0.24657","0.00412","78.92842"
"49.70000","0.82631","208.78619","0.76309","-0.24505","0.00412","79.10723"
"49.80000","0.82780","209.00641","0.76457","-0.24358","0.00413","79.19067"
"49.90000","0.82957","209.58115","0.76629","-0.24185","0.00414","79.40843"
"50.00000","0.83164","210.25168","0.76830","-0.23985","0.00415","79.66249"
"50.10000","0.83297","210.39914","0.76963","-0.23852","0.00416","79.71836"
"50.20000","0.83447","210.86443","0.77108","-0.23706","0.00417","79.89465"
"50.30000","0.83642","211.36389","0.77300","-0.23515","0.00418","80.08390"
"50.40000","0.83791","211.77592","0.77445","-0.23369","0.00419","80.24001"
"50.50000","0.83947","212.04637","0.77599","-0.23215","0.00419","80.34248"
"50.60000","0.84137","212.61748","0.77785","-0.23030","0.00420","80.55887"
"50.70000","0.84320","213.06805","0.77964","-0.22850","0.00421","80.72959"
"50.80000","0.84460","213.37665","0.78101","-0.22713","0.00422","80.84651"
"50.90000","0.84611","213.81087","0.78249","-0.22565","0.00423","81.01103"
"51.00000","0.84817","214.40556","0.78450","-0.22364","0.00424","81.23636"
"51.10000","0.84960","214.69073","0.78591","-0.22223","0.00425","81.34441"
"51.20000","0.85110","215.05917","0.78738","-0.22077","0.00426","81.48401"
"51.30000","0.85308","215.59627","0.78932","-0.21883","0.00427","81.68751"
"51.40000","0.85480","215.97948","0.79101","-0.21714","0.00428","81.83270"
"51.50000","0.85625","216.42509","0.79242","-0.21573","0.00428","82.00154"
"51.60000","0.85790","216.82367","0.79404","-0.21410","0.00429","82.15256"
"51.70000","0.85978","217.37408","0.79588","-0.21227","0.00430","82.36111"
"51.80000","0.86122","217.76949","0.79728","-0.21086","0.00431","82.51092"
"51.90000","0.86277","217.99631","0.79882","-0.20933","0.00432","82.59686"
"52.00000","0.86487","218.69965","0.80086","-0.20729","0.00433","82.86335"
"52.10000","0.86648","219.10783","0.80244","-0.20571","0.00434","83.01801"
"52.20000","0.86789","219.41066","0.80382","-0.20432","0.00434","83.13274"
"52.30000","0.86951","219.73294","0.80542","-0.20273","0.00435","83.25485"
"52.40000","0.87151","220.35109","0.80736","-0.20078","0.00436","83.48907"
"52.50000","0.87290","220.69229","0.80873","-0.19942","0.00437","83.61835"
"52.60000","0.87439","221.02592","0.81019","-0.19795","0.00438","83.74476"
"52.70000","0.87662","221.62094","0.81238","-0.19577","0.00439","83.97020"
"52.80000","0.87813","221.97305","0.81386","-0.19429","0.00440","84.10361"
"52.90000","0.87954","222.30313","0.81524","-0.19291","0.00441","84.22868"
"53.00000","0.88125","222.67413","0.81692","-0.19123","0.00442","84.36925"
