Repository: CleisonManriqueAguirre/postprocessing_test

# Data postprocessing

Postprocess data from INSTRON raw data for copmression , flexion and interlaminar shear purposes . Code can be extended

File: flexion/5_axis/Specimen_RawData_8.csv (part 1 of 5)
Specimen properties : Specimen label,"8"
Specimen properties : Support span,"72.00",mm
Specimen properties : Thickness,"4.89",mm
Specimen properties : Width,"14.06",mm
Maximum Load : Maximum Load,"401.2",N
Tangent Modulus of Elasticity : Tangent Modulus of Elasticity,"14863441130.98280",Pa
Test : Rate 1,"1.00000",mm/min
Specimen notes : Specimen note 1,""

Time,Displacement,Load,Flexure extension,Corrected extension,Flexure strain (Corrected extension),Flexure stress
(s),(mm),(N),(mm),(mm),(mm/mm),(MPa)
"0.00000","-0.00027","9.42127","0.03703","-1.04713","0.00021","3.02643"
"0.10000","-0.00014","9.52364","0.03711","-1.04704","0.00021","3.05931"
"0.20000","0.00069","9.76410","0.03784","-1.04631","0.00021","3.13656"
"0.30000","0.00246","10.27351","0.03939","-1.04477","0.00022","3.30020"
"0.40000","0.00428","10.62236","0.04106","-1.04309","0.00023","3.41226"
"0.50000","0.00592","11.15764","0.04247","-1.04169","0.00024","3.58421"
"0.60000","0.00795","11.57131","0.04432","-1.03984","0.00025","3.71709"
"0.70000","0.00938","12.01181","0.04557","-1.03859","0.00026","3.85859"
"0.80000","0.01089","12.40730","0.04690","-1.03726","0.00027","3.98564"
"0.90000","0.01282","12.99456","0.04857","-1.03558","0.00027","4.17429"
"1.00000","0.01472","13.28175","0.05035","-1.03380","0.00028","4.26654"
"1.10000","0.01602","13.66235","0.05149","-1.03266","0.00029","4.38880"
"1.20000","0.01761","14.12441","0.05288","-1.03127","0.00030","4.53723"
"1.30000","0.01968","14.69223","0.05470","-1.02945","0.00031","4.71963"
"1.40000","0.02112","14.89955","0.05606","-1.02810","0.00032","4.78623"
"1.50000","0.02261","15.28095","0.05738","-1.02677","0.00032","4.90875"
"1.60000","0.02464","15.87432","0.05919","-1.02496","0.00034","5.09936"
"1.70000","0.02629","16.36524","0.06073","-1.02343","0.00034","5.25706"
"1.80000","0.02770","16.46660","0.06212","-1.02204","0.00035","5.28962"
"1.90000","0.02938","17.00928","0.06369","-1.02047","0.00036","5.46395"
"2.00000","0.03135","17.40677","0.06558","-1.01858","0.00037","5.59164"
"2.10000","0.03275","17.75587","0.06690","-1.01725","0.00038","5.70378"
"2.20000","0.03427","18.07325","0.06835","-1.01580","0.00039","5.80573"
"2.30000","0.03641","18.70368","0.07035","-1.01380","0.00040","6.00825"
"2.40000","0.03795","19.00030","0.07184","-1.01232","0.00041","6.10353"
"2.50000","0.03937","19.23756","0.07321","-1.01095","0.00041","6.17975"
"2.60000","0.04105","19.84496","0.07475","-1.00940","0.00042","6.37486"
"2.70000","0.04296","20.18408","0.07659","-1.00756","0.00043","6.48380"
"2.80000","0.04437","20.57060","0.07792","-1.00623","0.00044","6.60796"
"2.90000","0.04591","20.90784","0.07939","-1.00476","0.00045","6.71630"
"3.00000","0.04810","21.56109","0.08144","-1.00271","0.00046","6.92614"
"3.10000","0.04962","21.81930","0.08291","-1.00124","0.00047","7.00909"
"3.20000","0.05099","22.10967","0.08421","-0.99994","0.00048","7.10236"
"3.30000","0.05272","22.54989","0.08585","-0.99830","0.00049","7.24378"
"3.40000","0.05451","22.99723","0.08755","-0.99661","0.00050","7.38748"
"3.50000","0.05600","23.32618","0.08897","-0.99518","0.00050","7.49315"
"3.60000","0.05765","23.76323","0.09053","-0.99363","0.00051","7.63354"
"3.70000","0.05983","24.30669","0.09259","-0.99156","0.00052","7.80812"
"3.80000","0.06121","24.63878","0.09390","-0.99025","0.00053","7.91480"
"3.90000","0.06263","24.92301","0.09526","-0.98889","0.00054","8.00610"
"4.00000","0.06446","25.39395","0.09699","-0.98716","0.00055","8.15738"
"4.10000","0.06627","25.89427","0.09870","-0.98546","0.00056","8.31811"
"4.20000","0.06766","26.19432","0.10002","-0.98413","0.00057","8.41449"
"4.30000","0.06930","26.59946","0.10158","-0.98257","0.00057","8.54463"
"4.40000","0.07145","27.16859","0.10361","-0.98055","0.00059","8.72746"
"4.50000","0.07287","27.46745","0.10496","-0.97919","0.00059","8.82346"
"4.60000","0.07436","27.81808","0.10639","-0.97777","0.00060","8.93610"
"4.70000","0.07623","28.32021","0.10815","-0.97601","0.00061","9.09740"
"4.80000","0.07779","28.63620","0.10964","-0.97451","0.00062","9.19891"
"4.90000","0.07932","29.01833","0.11109","-0.97306","0.00063","9.32166"
"5.00000","0.08108","29.41407","0.11276","-0.97139","0.00064","9.44878"
"5.10000","0.08311","29.99113","0.11468","-0.96948","0.00065","9.63415"
"5.20000","0.08450","30.35231","0.11598","-0.96817","0.00066","9.75018"
"5.30000","0.08594","30.62773","0.11737","-0.96679","0.00066","9.83865"
"5.40000","0.08791","31.10345","0.11924","-0.96491","0.00067","9.99147"
"5.50000","0.08951","31.52079","0.12075","-0.96340","0.00068","10.12553"
"5.60000","0.09096","31.88745","0.12212","-0.96203","0.00069","10.24331"
"5.70000","0.09276","32.38918","0.12382","-0.96034","0.00070","10.40449"
"5.80000","0.09481","32.72189","0.12579","-0.95836","0.00071","10.51136"
"5.90000","0.09615","33.15367","0.12704","-0.95711","0.00072","10.65007"
"6.00000","0.09764","33.47886","0.12847","-0.95569","0.00073","10.75453"
"6.10000","0.09959","34.01202","0.13030","-0.95385","0.00074","10.92580"
"6.20000","0.10114","34.35874","0.13178","-0.95237","0.00075","11.03718"
"6.30000","0.10262","34.72128","0.13318","-0.95097","0.00075","11.15364"
"6.40000","0.10452","35.29356","0.13497","-0.94919","0.00076","11.33747"
"6.50000","0.10639","35.78358","0.13675","-0.94740","0.00077","11.49488"
"6.60000","0.10774","35.96172","0.13808","-0.94607","0.00078","11.55211"
"6.70000","0.10934","36.40250","0.13962","-0.94453","0.00079","11.69370"
"6.80000","0.11135","36.96969","0.14155","-0.94260","0.00080","11.87590"
"6.90000","0.11273","37.27140","0.14290","-0.94126","0.00081","11.97282"
"7.00000","0.11422","37.67530","0.14433","-0.93982","0.00082","12.10257"
"7.10000","0.11625","38.14101","0.14630","-0.93786","0.00083","12.25217"
"7.20000","0.11802","38.63744","0.14800","-0.93615","0.00084","12.41164"
"7.30000","0.11942","38.91607","0.14937","-0.93479","0.00085","12.50114"
"7.40000","0.12104","39.36078","0.15093","-0.93323","0.00085","12.64400"
"7.50000","0.12298","39.83219","0.15280","-0.93135","0.00086","12.79543"
"7.60000","0.12442","40.30067","0.15418","-0.92998","0.00087","12.94592"
"7.70000","0.12594","40.47271","0.15567","-0.92848","0.00088","13.00119"
"7.80000","0.12801","41.14885","0.15765","-0.92650","0.00089","13.21839"
"7.90000","0.12964","41.56124","0.15922","-0.92493","0.00090","13.35086"
"8.00000","0.13099","41.81273","0.16054","-0.92361","0.00091","13.43165"
"8.10000","0.13274","42.34190","0.16222","-0.92193","0.00092","13.60163"
"8.20000","0.13468","42.79429","0.16410","-0.92005","0.00093","13.74696"
"8.30000","0.13605","43.04802","0.16544","-0.91871","0.00094","13.82846"
"8.40000","0.13756","43.43306","0.16689","-0.91726","0.00094","13.95215"
"8.50000","0.13972","44.01580","0.16898","-0.91517","0.00096","14.13935"
"8.60000","0.14130","44.37381","0.17051","-0.91364","0.00097","14.25435"
"8.70000","0.14266","44.79071","0.17182","-0.91234","0.00097","14.38827"
"8.80000","0.14444","45.16222","0.17355","-0.91061","0.00098","14.50761"
"8.90000","0.14629","45.66063","0.17533","-0.90882","0.00099","14.66772"
"9.00000","0.14768","46.00826","0.17667","-0.90748","0.00100","14.77939"
"9.10000","0.14928","46.55301","0.17820","-0.90596","0.00101","14.95438"
"9.20000","0.15146","47.08308","0.18031","-0.90385","0.00102","15.12466"
"9.30000","0.15294","47.36030","0.18175","-0.90241","0.00103","15.21371"
"9.40000","0.15431","47.60432","0.18309","-0.90107","0.00104","15.29210"
"9.50000","0.15619","48.23701","0.18488","-0.89927","0.00105","15.49534"
"9.60000","0.15798","48.79113","0.18659","-0.89756","0.00106","15.67334"
"9.70000","0.15930","48.97738","0.18790","-0.89626","0.00106","15.73317"
"9.80000","0.16094","49.48978","0.18946","-0.89469","0.00107","15.89777"
"9.90000","0.16314","50.03478","0.19159","-0.89256","0.00108","16.07284"
"10.00000","0.16458","50.30104","0.19299","-0.89116","0.00109","16.15837"
"10.10000","0.16597","50.59967","0.19435","-0.88981","0.00110","16.25431"
"10.20000","0.16788","51.24883","0.19616","-0.88799","0.00111","16.46284"
"10.30000","0.16957","51.55148","0.19782","-0.88634","0.00112","16.56006"
"10.40000","0.17098","51.92019","0.19917","-0.88498","0.00113","16.67850"
"10.50000","0.17265","52.42571","0.20078","-0.88337","0.00114","16.84089"
"10.60000","0.17474","53.08591","0.20278","-0.88137","0.00115","17.05297"
"10.70000","0.17617","53.28587","0.20419","-0.87997","0.00116","17.11720"
"10.80000","0.17760","53.61125","0.20557","-0.87858","0.00116","17.22173"
"10.90000","0.17964","54.35732","0.20751","-0.87664","0.00117","17.46139"
"11.00000","0.18121","54.62836","0.20904","-0.87511","0.00118","17.54846"
"11.10000","0.18262","54.90825","0.21042","-0.87373","0.00119","17.63836"
"11.20000","0.18434","55.35353","0.21207","-0.87208","0.00120","17.78140"
"11.30000","0.18644","56.04792","0.21408","-0.87007","0.00121","18.00447"
"11.40000","0.18779","56.39723","0.21539","-0.86876","0.00122","18.11668"
"11.50000","0.18928","56.74269","0.21683","-0.86733","0.00123","18.22765"
"11.60000","0.19132","57.44867","0.21878","-0.86538","0.00124","18.45443"
"11.70000","0.19283","57.63496","0.22026","-0.86389","0.00125","18.51427"
"11.80000","0.19427","58.03205","0.22166","-0.86250","0.00125","18.64183"
"11.90000","0.19611","58.58173","0.22343","-0.86072","0.00126","18.81841"
"12.00000","0.19808","59.09391","0.22534","-0.85881","0.00128","18.98294"
"12.10000","0.19944","59.35270","0.22667","-0.85749","0.00128","19.06607"
"12.20000","0.20097","59.80331","0.22815","-0.85601","0.00129","19.21082"
"12.30000","0.20303","60.26852","0.23016","-0.85400","0.00130","19.36026"
"12.40000","0.20446","60.74471","0.23153","-0.85263","0.00131","19.51323"
"12.50000","0.20594","61.07108","0.23297","-0.85118","0.00132","19.61807"
"12.60000","0.20782","61.60794","0.23479","-0.84937","0.00133","19.79053"
"12.70000","0.20978","62.10529","0.23669","-0.84747","0.00134","19.95029"
"12.80000","0.21107","62.42686","0.23794","-0.84622","0.00135","20.05359"
"12.90000","0.21265","62.91764","0.23947","-0.84469","0.00136","20.21125"
"13.00000","0.21472","63.36374","0.24148","-0.84267","0.00137","20.35455"
"13.10000","0.21613","63.61590","0.24286","-0.84129","0.00137","20.43555"
"13.20000","0.21760","64.07244","0.24428","-0.83988","0.00138","20.58221"
"13.30000","0.21956","64.66724","0.24617","-0.83798","0.00139","20.77328"
"13.40000","0.22135","65.05705","0.24791","-0.83625","0.00140","20.89850"
"13.50000","0.22269","65.37772","0.24921","-0.83494","0.00141","21.00151"
"13.60000","0.22435","65.84214","0.25082","-0.83333","0.00142","21.15070"
"13.70000","0.22638","66.38223","0.25278","-0.83137","0.00143","21.32419"
"13.80000","0.22777","66.77433","0.25413","-0.83003","0.00144","21.45015"
"13.90000","0.22924","67.09263","0.25557","-0.82859","0.00145","21.55239"
"14.00000","0.23136","67.68193","0.25762","-0.82653","0.00146","21.74170"
"14.10000","0.23295","68.07584","0.25916","-0.82499","0.00147","21.86823"
"14.20000","0.23431","68.35847","0.26049","-0.82366","0.00147","21.95903"
"14.30000","0.23602","68.79591","0.26214","-0.82201","0.00148","22.09955"
"14.40000","0.23799","69.37470","0.26405","-0.82010","0.00149","22.28547"
"14.50000","0.23943","69.67812","0.26545","-0.81870","0.00150","22.38294"
"14.60000","0.24092","69.99341","0.26691","-0.81725","0.00151","22.48422"
"14.70000","0.24309","70.72623","0.26899","-0.81517","0.00152","22.71963"
"14.80000","0.24460","70.91711","0.27047","-0.81368","0.00153","22.78095"
"14.90000","0.24597","71.30293","0.27180","-0.81235","0.00154","22.90488"
"15.00000","0.24774","71.88599","0.27351","-0.81065","0.00155","23.09218"
"15.10000","0.24965","72.31664","0.27536","-0.80879","0.00156","23.23052"
"15.20000","0.25106","72.51119","0.27675","-0.80740","0.00157","23.29302"
"15.30000","0.25259","72.96859","0.27822","-0.80593","0.00157","23.43995"
"15.40000","0.25483","73.60762","0.28039","-0.80376","0.00159","23.64523"
"15.50000","0.25623","73.92159","0.28175","-0.80240","0.00159","23.74608"
"15.60000","0.25764","74.21640","0.28313","-0.80103","0.00160","23.84079"
"15.70000","0.25947","74.82338","0.28489","-0.79927","0.00161","24.03577"
"15.80000","0.26129","75.23338","0.28667","-0.79749","0.00162","24.16747"
"15.90000","0.26272","75.50455","0.28806","-0.79609","0.00163","24.25458"
"16.00000","0.26425","75.92498","0.28954","-0.79461","0.00164","24.38964"
"16.10000","0.26650","76.64945","0.29171","-0.79244","0.00165","24.62237"
"16.20000","0.26785","76.92881","0.29302","-0.79113","0.00166","24.71210"
"16.30000","0.26932","77.20547","0.29446","-0.78969","0.00167","24.80098"
"16.40000","0.27119","77.80547","0.29627","-0.78789","0.00168","24.99372"
"16.50000","0.27287","78.14056","0.29791","-0.78625","0.00169","25.10136"
"16.60000","0.27435","78.54990","0.29934","-0.78482","0.00169","25.23285"
"16.70000","0.27600","78.89222","0.30094","-0.78321","0.00170","25.34282"
"16.80000","0.27820","79.53962","0.30306","-0.78109","0.00172","25.55079"
"16.90000","0.27949","79.77858","0.30433","-0.77983","0.00172","25.62755"
"17.00000","0.28095","80.25258","0.30574","-0.77842","0.00173","25.77981"
"17.10000","0.28287","80.77030","0.30760","-0.77656","0.00174","25.94612"
"17.20000","0.28452","81.05664","0.30921","-0.77494","0.00175","26.03810"
"17.30000","0.28600","81.34898","0.31066","-0.77350","0.00176","26.13201"
"17.40000","0.28768","81.82550","0.31228","-0.77187","0.00177","26.28509"
"17.50000","0.28982","82.50317","0.31434","-0.76981","0.00178","26.50278"
"17.60000","0.29115","82.81021","0.31563","-0.76852","0.00179","26.60141"
"17.70000","0.29263","83.13940","0.31708","-0.76707","0.00179","26.70715"
"17.80000","0.29459","83.66061","0.31897","-0.76518","0.00181","26.87458"
"17.90000","0.29611","84.06891","0.32045","-0.76371","0.00181","27.00574"
"18.00000","0.29766","84.38504","0.32196","-0.76219","0.00182","27.10730"
"18.10000","0.29945","84.82687","0.32370","-0.76045","0.00183","27.24922"
"18.20000","0.30144","85.34611","0.32563","-0.75852","0.00184","27.41602"
"18.30000","0.30281","85.71380","0.32695","-0.75720","0.00185","27.53414"
"18.40000","0.30429","86.06185","0.32839","-0.75576","0.00186","27.64594"
"18.50000","0.30630","86.65337","0.33033","-0.75382","0.00187","27.83596"
"18.60000","0.30778","86.86920","0.33179","-0.75236","0.00188","27.90529"
"18.70000","0.30926","87.18811","0.33323","-0.75092","0.00189","28.00773"
"18.80000","0.31117","87.73745","0.33508","-0.74907","0.00190","28.18420"
"18.90000","0.31303","88.35126","0.33689","-0.74726","0.00191","28.38138"
"19.00000","0.31443","88.66310","0.33826","-0.74589","0.00191","28.48155"
"19.10000","0.31605","89.03108","0.33984","-0.74432","0.00192","28.59976"
"19.20000","0.31795","89.53043","0.34169","-0.74246","0.00193","28.76017"
"19.30000","0.31939","89.88554","0.34310","-0.74106","0.00194","28.87424"
"19.40000","0.32095","90.20959","0.34462","-0.73953","0.00195","28.97834"
"19.50000","0.32299","90.86366","0.34660","-0.73755","0.00196","29.18845"
"19.60000","0.32465","91.21946","0.34823","-0.73592","0.00197","29.30274"
"19.70000","0.32608","91.58867","0.34962","-0.73453","0.00198","29.42134"
"19.80000","0.32766","91.98814","0.35116","-0.73299","0.00199","29.54966"
"19.90000","0.32969","92.47604","0.35314","-0.73101","0.00200","29.70639"
"20.00000","0.33109","92.67164","0.35452","-0.72963","0.00201","29.76923"
"20.10000","0.33256","93.12872","0.35595","-0.72820","0.00201","29.91606"
"20.20000","0.33470","93.72208","0.35804","-0.72612","0.00203","30.10667"
"20.30000","0.33634","94.08077","0.35964","-0.72451","0.00204","30.22189"
"20.40000","0.33773","94.46799","0.36098","-0.72317","0.00204","30.34628"
"20.50000","0.33940","94.84104","0.36262","-0.72153","0.00205","30.46611"
"20.60000","0.34125","95.38289","0.36442","-0.71974","0.00206","30.64017"
"20.70000","0.34273","95.79774","0.36586","-0.71829","0.00207","30.77344"
"20.80000","0.34426","96.07116","0.36736","-0.71679","0.00208","30.86127"
"20.90000","0.34645","96.68271","0.36949","-0.71466","0.00209","31.05772"
"21.00000","0.34795","97.03800","0.37095","-0.71320","0.00210","31.17185"
"21.10000","0.34935","97.32312","0.37233","-0.71182","0.00211","31.26344"
"21.20000","0.35111","97.86716","0.37404","-0.71012","0.00212","31.43820"
"21.30000","0.35292","98.25862","0.37581","-0.70835","0.00213","31.56395"
"21.40000","0.35433","98.67107","0.37718","-0.70697","0.00213","31.69644"
"21.50000","0.35589","99.09837","0.37870","-0.70546","0.00214","31.83371"
"21.60000","0.35814","99.73508","0.38089","-0.70327","0.00216","32.03824"
"21.70000","0.35957","100.03130","0.38228","-0.70187","0.00216","32.13340"
"21.80000","0.36100","100.37801","0.38368","-0.70048","0.00217","32.24477"
"21.90000","0.36281","100.73907","0.38545","-0.69870","0.00218","32.36076"
"22.00000","0.36458","101.18390","0.38718","-0.69697","0.00219","32.50365"
"22.10000","0.36601","101.66533","0.38857","-0.69558","0.00220","32.65830"
"22.20000","0.36762","101.95938","0.39015","-0.69400","0.00221","32.75276"
"22.30000","0.36983","102.57317","0.39230","-0.69186","0.00222","32.94993"
"22.40000","0.37117","102.82854","0.39361","-0.69055","0.00223","33.03196"
"22.50000","0.37262","103.21040","0.39502","-0.68913","0.00224","33.15463"
"22.60000","0.37458","103.72045","0.39694","-0.68722","0.00225","33.31847"
"22.70000","0.37624","104.15375","0.39856","-0.68560","0.00226","33.45766"
"22.80000","0.37766","104.51238","0.39994","-0.68422","0.00226","33.57287"
"22.90000","0.37929","104.90875","0.40152","-0.68263","0.00227","33.70020"
"23.00000","0.38151","105.47423","0.40369","-0.68046","0.00228","33.88185"
"23.10000","0.38285","105.81041","0.40500","-0.67915","0.00229","33.98984"
"23.20000","0.38433","106.13100","0.40645","-0.67771","0.00230","34.09283"
"23.30000","0.38626","106.53693","0.40834","-0.67582","0.00231","34.22322"
"23.40000","0.38784","107.07185","0.40986","-0.67429","0.00232","34.39506"
"23.50000","0.38932","107.37424","0.41132","-0.67283","0.00233","34.49220"
"23.60000","0.39108","107.85675","0.41303","-0.67113","0.00234","34.64719"
"23.70000","0.39314","108.47773","0.41503","-0.66912","0.00235","34.84667"
"23.80000","0.39449","108.70656","0.41635","-0.66780","0.00236","34.92018"
"23.90000","0.39597","108.99280","0.41780","-0.66635","0.00236","35.01213"
"24.00000","0.39806","109.65884","0.41984","-0.66432","0.00238","35.22608"
"24.10000","0.39946","109.92065","0.42121","-0.66294","0.00238","35.31019"
"24.20000","0.40090","110.17682","0.42262","-0.66153","0.00239","35.39248"
"24.30000","0.40274","110.82038","0.42440","-0.65975","0.00240","35.59921"
"24.40000","0.40478","111.27991","0.42639","-0.65776","0.00241","35.74683"
"24.50000","0.40612","111.64259","0.42770","-0.65646","0.00242","35.86333"
"24.60000","0.40765","112.09689","0.42919","-0.65497","0.00243","36.00927"
"24.70000","0.40967","112.56754","0.43116","-0.65299","0.00244","36.16046"
"24.80000","0.41110","112.81947","0.43256","-0.65159","0.00245","36.24138"
"24.90000","0.41258","113.26688","0.43400","-0.65016","0.00246","36.38511"
"25.00000","0.41452","113.75849","0.43589","-0.64826","0.00247","36.54303"
"25.10000","0.41638","114.16826","0.43771","-0.64645","0.00248","36.67466"
"25.20000","0.41774","114.48415","0.43904","-0.64512","0.00248","36.77614"
"25.30000","0.41932","114.88059","0.44059","-0.64357","0.00249","36.90348"
"25.40000","0.42141","115.51850","0.44261","-0.64154","0.00251","37.10840"
"25.50000","0.42277","115.81951","0.44394","-0.64022","0.00251","37.20510"
"25.60000","0.42428","116.21996","0.44541","-0.63874","0.00252","37.33373"
"25.70000","0.42623","116.63972","0.44732","-0.63683","0.00253","37.46858"
"25.80000","0.42801","117.10262","0.44906","-0.63510","0.00254","37.61728"
"25.90000","0.42935","117.55829","0.45035","-0.63380","0.00255","37.76365"
"26.00000","0.43100","117.97835","0.45196","-0.63219","0.00256","37.89859"
"26.10000","0.43309","118.44421","0.45400","-0.63015","0.00257","38.04824"
"26.20000","0.43441","118.69291","0.45530","-0.62885","0.00258","38.12813"
"26.30000","0.43589","119.14903","0.45674","-0.62742","0.00259","38.27465"
"26.40000","0.43803","119.75666","0.45882","-0.62533","0.00260","38.46984"
"26.50000","0.43962","120.03738","0.46038","-0.62377","0.00261","38.56002"
"26.60000","0.44100","120.34750","0.46173","-0.62243","0.00261","38.65964"
"26.70000","0.44277","120.96285","0.46343","-0.62072","0.00262","38.85731"
"26.80000","0.44468","121.43315","0.46530","-0.61885","0.00263","39.00839"
"26.90000","0.44604","121.68833","0.46664","-0.61752","0.00264","39.09036"
"27.00000","0.44755","122.09048","0.46811","-0.61604","0.00265","39.21954"
"27.10000","0.44974","122.71818","0.47024","-0.61391","0.00266","39.42118"
"27.20000","0.45130","123.11678","0.47176","-0.61239","0.00267","39.54922"
"27.30000","0.45265","123.28961","0.47309","-0.61106","0.00268","39.60474"
"27.40000","0.45441","123.81915","0.47480","-0.60935","0.00269","39.77485"
"27.50000","0.45633","124.36387","0.47667","-0.60749","0.00270","39.94983"
"27.60000","0.45769","124.74521","0.47799","-0.60616","0.00271","40.07233"
"27.70000","0.45924","125.09392","0.47951","-0.60465","0.00271","40.18435"
"27.80000","0.46146","125.72301","0.48166","-0.60249","0.00273","40.38643"
"27.90000","0.46288","125.93765","0.48307","-0.60109","0.00273","40.45538"
"28.00000","0.46430","126.40923","0.48444","-0.59971","0.00274","40.60687"
"28.10000","0.46616","126.89438","0.48625","-0.59791","0.00275","40.76271"
"28.20000","0.46796","127.40619","0.48800","-0.59615","0.00276","40.92713"
"28.30000","0.46936","127.55555","0.48939","-0.59477","0.00277","40.97511"
"28.40000","0.47094","128.06947","0.49091","-0.59324","0.00278","41.14019"
"28.50000","0.47321","128.60551","0.49314","-0.59102","0.00279","41.31239"
"28.60000","0.47447","128.90335","0.49436","-0.58979","0.00280","41.40807"
"28.70000","0.47594","129.23376","0.49580","-0.58835","0.00281","41.51421"
"28.80000","0.47784","129.78152","0.49765","-0.58651","0.00282","41.69016"
"28.90000","0.47960","130.21988","0.49936","-0.58479","0.00283","41.83098"
"29.00000","0.48104","130.53580","0.50077","-0.58338","0.00283","41.93246"
"29.10000","0.48264","130.98943","0.50233","-0.58183","0.00284","42.07818"
"29.20000","0.48487","131.59137","0.50450","-0.57965","0.00286","42.27155"
"29.30000","0.48614","131.92548","0.50574","-0.57842","0.00286","42.37887"
"29.40000","0.48761","132.13643","0.50719","-0.57696","0.00287","42.44664"
"29.50000","0.48956","132.70901","0.50908","-0.57507","0.00288","42.63057"
"29.60000","0.49118","133.17377","0.51065","-0.57350","0.00289","42.77987"
"29.70000","0.49267","133.55865","0.51211","-0.57204","0.00290","42.90350"
"29.80000","0.49438","134.01155","0.51378","-0.57038","0.00291","43.04899"
"29.90000","0.49649","134.45886","0.51585","-0.56831","0.00292","43.19268"
"30.00000","0.49777","134.82866","0.51709","-0.56706","0.00293","43.31147"
"30.10000","0.49927","135.17929","0.51856","-0.56560","0.00293","43.42411"
"30.20000","0.50126","135.68442","0.52050","-0.56366","0.00295","43.58637"
"30.30000","0.50286","136.15747","0.52205","-0.56211","0.00295","43.73833"
"30.40000","0.50433","136.46222","0.52349","-0.56067","0.00296","43.83623"
"30.50000","0.50608","136.90567","0.52519","-0.55896","0.00297","43.97868"
"30.60000","0.50809","137.46632","0.52715","-0.55701","0.00298","44.15878"
"30.70000","0.50942","137.84447","0.52845","-0.55571","0.00299","44.28025"
"30.80000","0.51102","138.11185","0.53001","-0.55414","0.00300","44.36614"
"30.90000","0.51301","138.65182","0.53196","-0.55219","0.00301","44.53960"
"31.00000","0.51447","139.10229","0.53337","-0.55078","0.00302","44.68431"
"31.10000","0.51597","139.31459","0.53485","-0.54930","0.00303","44.75250"
"31.20000","0.51786","139.87392","0.53669","-0.54746","0.00304","44.93218"
"31.30000","0.51974","140.33342","0.53852","-0.54563","0.00305","45.07978"
"31.40000","0.52109","140.61751","0.53984","-0.54431","0.00306","45.17104"
"31.50000","0.52267","141.01718","0.54139","-0.54276","0.00306","45.29943"
"31.60000","0.52467","141.64781","0.54332","-0.54083","0.00308","45.50201"
"31.70000","0.52609","141.92886","0.54472","-0.53943","0.00308","45.59229"
"31.80000","0.52760","142.28651","0.54619","-0.53796","0.00309","45.70718"
"31.90000","0.52962","142.84433","0.54816","-0.53600","0.00310","45.88637"
"32.00000","0.53138","143.35999","0.54987","-0.53428","0.00311","46.05202"
"32.10000","0.53271","143.65851","0.55117","-0.53298","0.00312","46.14791"
"32.20000","0.53432","144.02454","0.55274","-0.53141","0.00313","46.26550"
"32.30000","0.53625","144.58713","0.55462","-0.52954","0.00314","46.44622"
"32.40000","0.53772","144.88443","0.55606","-0.52810","0.00315","46.54172"
"32.50000","0.53929","145.20097","0.55760","-0.52655","0.00316","46.64341"
"32.60000","0.54140","145.85512","0.55964","-0.52451","0.00317","46.85354"
"32.70000","0.54294","146.24689","0.56115","-0.52301","0.00318","46.97939"
"32.80000","0.54436","146.60736","0.56253","-0.52162","0.00318","47.09518"
"32.90000","0.54600","146.90227","0.56414","-0.52001","0.00319","47.18992"
"33.00000","0.54803","147.46199","0.56611","-0.51804","0.00320","47.36972"
"33.10000","0.54939","147.77161","0.56745","-0.51670","0.00321","47.46918"
"33.20000","0.55091","148.22183","0.56893","-0.51522","0.00322","47.61381"
"33.30000","0.55307","148.78064","0.57103","-0.51312","0.00323","47.79332"
"33.40000","0.55458","149.11340","0.57251","-0.51164","0.00324","47.90021"
"33.50000","0.55606","149.49884","0.57395","-0.51021","0.00325","48.02402"
"33.60000","0.55782","149.91211","0.57567","-0.50849","0.00326","48.15678"
"33.70000","0.55955","150.36223","0.57736","-0.50680","0.00327","48.30137"
"33.80000","0.56102","150.71149","0.57880","-0.50536","0.00328","48.41357"
"33.90000","0.56263","150.93144","0.58038","-0.50378","0.00328","48.48422"
"34.00000","0.56481","151.69501","0.58249","-0.50167","0.00330","48.72951"
"34.10000","0.56625","152.03079","0.58389","-0.50026","0.00330","48.83737"
"34.20000","0.56766","152.33751","0.58527","-0.49888","0.00331","48.93590"
"34.30000","0.56945","152.77664","0.58703","-0.49713","0.00332","49.07697"
"34.40000","0.57128","153.26878","0.58880","-0.49535","0.00333","49.23505"
"34.50000","0.57270","153.67221","0.59018","-0.49397","0.00334","49.36465"
"34.60000","0.57427","154.03909","0.59172","-0.49244","0.00335","49.48251"
"34.70000","0.57654","154.60721","0.59394","-0.49022","0.00336","49.66500"
"34.80000","0.57789","154.92097","0.59525","-0.48890","0.00337","49.76580"
"34.90000","0.57932","155.18735","0.59666","-0.48749","0.00338","49.85136"
"35.00000","0.58117","155.75049","0.59845","-0.48570","0.00339","50.03226"
"35.10000","0.58285","156.15906","0.60009","-0.48406","0.00340","50.16351"
"35.20000","0.58434","156.52000","0.60155","-0.48261","0.00340","50.27946"
"35.30000","0.58603","156.95335","0.60320","-0.48096","0.00341","50.41866"
"35.40000","0.58811","157.53996","0.60522","-0.47893","0.00343","50.60710"
"35.50000","0.58949","157.77583","0.60658","-0.47757","0.00343","50.68287"
"35.60000","0.59099","158.16240","0.60804","-0.47611","0.00344","50.80705"
"35.70000","0.59295","158.64455","0.60997","-0.47419","0.00345","50.96193"
"35.80000","0.59447","159.13335","0.61144","-0.47271","0.00346","51.11895"
"35.90000","0.59594","159.36595","0.61289","-0.47126","0.00347","51.19367"
"36.00000","0.59770","159.84065","0.61461","-0.46955","0.00348","51.34616"
"36.10000","0.59980","160.39766","0.61667","-0.46749","0.00349","51.52509"
"36.20000","0.60116","160.76390","0.61799","-0.46616","0.00350","51.64274"
"36.30000","0.60266","161.10493","0.61947","-0.46469","0.00351","51.75229"
"36.40000","0.60459","161.67667","0.62134","-0.46281","0.00352","51.93595"
"36.50000","0.60616","161.92610","0.62289","-0.46126","0.00353","52.01608"
"36.60000","0.60763","162.33278","0.62433","-0.45983","0.00353","52.14671"
"36.70000","0.60947","162.79451","0.62613","-0.45803","0.00354","52.29504"
"36.80000","0.61145","163.29906","0.62807","-0.45609","0.00355","52.45712"
"36.90000","0.61274","163.52264","0.62934","-0.45481","0.00356","52.52894"
"37.00000","0.61432","163.92514","0.63088","-0.45327","0.00357","52.65823"
"37.10000","0.61636","164.58813","0.63287","-0.45128","0.00358","52.87121"
"37.20000","0.61779","164.77112","0.63428","-0.44987","0.00359","52.92999"
"37.30000","0.61925","165.31226","0.63570","-0.44846","0.00360","53.10382"
"37.40000","0.62119","165.67682","0.63760","-0.44655","0.00361","53.22093"
"37.50000","0.62308","166.13979","0.63945","-0.44470","0.00362","53.36965"
"37.60000","0.62440","166.45015","0.64074","-0.44341","0.00363","53.46935"
"37.70000","0.62602","166.90317","0.64233","-0.44182","0.00364","53.61488"
"37.80000","0.62801","167.39168","0.64428","-0.43988","0.00365","53.77180"
"37.90000","0.62941","167.65822","0.64566","-0.43850","0.00365","53.85742"
"38.00000","0.63094","168.13753","0.64715","-0.43700","0.00366","54.01139"
"38.10000","0.63296","168.59724","0.64913","-0.43503","0.00367","54.15907"
"38.20000","0.63468","168.99652","0.65081","-0.43334","0.00368","54.28733"
"38.30000","0.63604","169.39090","0.65214","-0.43201","0.00369","54.41402"
"38.40000","0.63772","169.77217","0.65379","-0.43036","0.00370","54.53650"
"38.50000","0.63975","170.42821","0.65576","-0.42840","0.00371","54.74724"
"38.60000","0.64103","170.53696","0.65703","-0.42713","0.00372","54.78217"
"38.70000","0.64254","170.80830","0.65852","-0.42564","0.00373","54.86934"
"38.80000","0.64469","171.56418","0.66061","-0.42355","0.00374","55.11215"
"38.90000","0.64635","171.88315","0.66224","-0.42192","0.00375","55.21461"
"39.00000","0.64770","172.24867","0.66355","-0.42060","0.00376","55.33203"
"39.10000","0.64941","172.58054","0.66524","-0.41892","0.00377","55.43864"
"39.20000","0.65132","173.07240","0.66711","-0.41705","0.00378","55.59664"
"39.30000","0.65269","173.38126","0.66845","-0.41570","0.00378","55.69585"
"39.40000","0.65423","173.76256","0.66996","-0.41420","0.00379","55.81834"
"39.50000","0.65642","174.41772","0.67209","-0.41207","0.00380","56.02880"
"39.60000","0.65793","174.66718","0.67358","-0.41058","0.00381","56.10894"
"39.70000","0.65930","175.05965","0.67492","-0.40924","0.00382","56.23501"
"39.80000","0.66113","175.50655","0.67671","-0.40744","0.00383","56.37857"
"39.90000","0.66300","175.93564","0.67854","-0.40561","0.00384","56.51641"
"40.00000","0.66435","176.25446","0.67987","-0.40428","0.00385","56.61882"
"40.10000","0.66595","176.53958","0.68144","-0.40272","0.00386","56.71041"
"40.20000","0.66808","177.24170","0.68351","-0.40064","0.00387","56.93596"
"40.30000","0.66954","177.60356","0.68494","-0.39921","0.00388","57.05220"
"40.40000","0.67094","177.79787","0.68633","-0.39783","0.00388","57.11462"
"40.50000","0.67284","178.42949","0.68817","-0.39598","0.00389","57.31752"
"40.60000","0.67464","178.76367","0.68994","-0.39421","0.00390","57.42487"
"40.70000","0.67599","179.09560","0.69126","-0.39289","0.00391","57.53149"
"40.80000","0.67760","179.53610","0.69283","-0.39132","0.00392","57.67300"
"40.90000","0.67978","180.12160","0.69497","-0.38919","0.00393","57.86108"
"41.00000","0.68118","180.42961","0.69634","-0.38781","0.00394","57.96002"
"41.10000","0.68263","180.68483","0.69777","-0.38638","0.00395","58.04201"
"41.20000","0.68459","181.16058","0.69969","-0.38447","0.00396","58.19484"
"41.30000","0.68621","181.63368","0.70127","-0.38288","0.00397","58.34681"
"41.40000","0.68764","181.91158","0.70267","-0.38148","0.00398","58.43608"
"41.50000","0.68930","182.33160","0.70429","-0.37986","0.00399","58.57101"
"41.60000","0.69154","182.96288","0.70649","-0.37766","0.00400","58.77379"
"41.70000","0.69284","183.20308","0.70776","-0.37639","0.00401","58.85095"
"41.80000","0.69428","183.63301","0.70917","-0.37498","0.00401","58.98906"
"41.90000","0.69626","184.09390","0.71111","-0.37304","0.00402","59.13712"
"42.00000","0.69788","184.43095","0.71270","-0.37145","0.00403","59.24539"
"42.10000","0.69931","184.82106","0.71410","-0.37006","0.00404","59.37070"
"42.20000","0.70106","185.15889","0.71582","-0.36834","0.00405","59.47923"
"42.30000","0.70311","185.72903","0.71782","-0.36633","0.00406","59.66237"
"42.40000","0.70444","185.95169","0.71913","-0.36502","0.00407","59.73390"
"42.50000","0.70596","186.36740","0.72062","-0.36354","0.00408","59.86744"
"42.60000","0.70798","186.87112","0.72259","-0.36156","0.00409","60.02925"
"42.70000","0.70951","187.36496","0.72408","-0.36007","0.00410","60.18789"
"42.80000","0.71095","187.57043","0.72551","-0.35865","0.00411","60.25389"
"42.90000","0.71280","188.07176","0.72731","-0.35685","0.00412","60.41494"
"43.00000","0.71475","188.65880","0.72921","-0.35494","0.00413","60.60351"
"43.10000","0.71603","188.79233","0.73048","-0.35367","0.00413","60.64640"
"43.20000","0.71761","189.19896","0.73203","-0.35213","0.00414","60.77703"
"43.30000","0.71966","189.83083","0.73402","-0.35013","0.00415","60.98001"
"43.40000","0.72114","190.19217","0.73547","-0.34868","0.00416","61.09608"
"43.50000","0.72262","190.39775","0.73693","-0.34722","0.00417","61.16212"
"43.60000","0.72452","190.89340","0.73879","-0.34536","0.00418","61.32134"
"43.70000","0.72641","191.37213","0.74064","-0.34352","0.00419","61.47512"
"43.80000","0.72771","191.59727","0.74192","-0.34223","0.00420","61.54745"
"43.90000","0.72932","192.05859","0.74349","-0.34067","0.00421","61.69564"
"44.00000","0.73134","192.51332","0.74548","-0.33868","0.00422","61.84171"
"44.10000","0.73277","192.86467","0.74687","-0.33728","0.00423","61.95458"
"44.20000","0.73428","193.11775","0.74836","-0.33579","0.00424","62.03588"
"44.30000","0.73634","193.79965","0.75037","-0.33379","0.00425","62.25492"
"44.40000","0.73800","194.23970","0.75198","-0.33217","0.00426","62.39628"
"44.50000","0.73935","194.40849","0.75332","-0.33083","0.00426","62.45050"
"44.60000","0.74100","194.75104","0.75494","-0.32921","0.00427","62.56054"
"44.70000","0.74303","195.37772","0.75692","-0.32723","0.00428","62.76185"
"44.80000","0.74445","195.56027","0.75832","-0.32583","0.00429","62.82050"
"44.90000","0.74593","195.90016","0.75978","-0.32438","0.00430","62.92968"
"45.00000","0.74804","196.52762","0.76183","-0.32232","0.00431","63.13124"
"45.10000","0.74959","196.98647","0.76334","-0.32081","0.00432","63.27864"
"45.20000","0.75101","197.19669","0.76475","-0.31941","0.00433","63.34616"
"45.30000","0.75274","197.63745","0.76644","-0.31771","0.00434","63.48775"
"45.40000","0.75463","198.10034","0.76829","-0.31586","0.00435","63.63645"
"45.50000","0.75606","198.54312","0.76968","-0.31447","0.00436","63.77869"
"45.60000","0.75760","198.83954","0.77120","-0.31296","0.00436","63.87391"
"45.70000","0.75978","199.45110","0.77332","-0.31083","0.00438","64.07036"
"45.80000","0.76125","199.70268","0.77477","-0.30938","0.00439","64.15118"
"45.90000","0.76268","199.99826","0.77617","-0.30798","0.00439","64.24612"
"46.00000","0.76444","200.54280","0.77789","-0.30627","0.00440","64.42105"
"46.10000","0.76627","200.93520","0.77969","-0.30447","0.00441","64.54710"
"46.20000","0.76770","201.26419","0.78109","-0.30306","0.00442","64.65279"
"46.30000","0.76925","201.61555","0.78261","-0.30154","0.00443","64.76566"
"46.40000","0.77149","202.15359","0.78481","-0.29935","0.00444","64.93849"
"46.50000","0.77292","202.59084","0.78621","-0.29795","0.00445","65.07895"
"46.60000","0.77432","202.81151","0.78759","-0.29656","0.00446","65.14983"
"46.70000","0.77612","203.26276","0.78935","-0.29480","0.00447","65.29479"
"46.80000","0.77784","203.54320","0.79105","-0.29310","0.00448","65.38488"
"46.90000","0.77936","204.00285","0.79253","-0.29162","0.00449","65.53253"
"47.00000","0.78099","204.40710","0.79413","-0.29002","0.00449","65.66239"
"47.10000","0.78317","205.06429","0.79626","-0.28789","0.00451","65.87350"
"47.20000","0.78452","205.19205","0.79760","-0.28655","0.00451","65.91454"
"47.30000","0.78596","205.57512","0.79900","-0.28515","0.00452","66.03760"
"47.40000","0.78784","206.06834","0.80084","-0.28331","0.00453","66.19604"
"47.50000","0.78957","206.40784","0.80255","-0.28160","0.00454","66.30510"
"47.60000","0.79099","206.75505","0.80394","-0.28021","0.00455","66.41663"
"47.70000","0.79267","207.12411","0.80559","-0.27856","0.00456","66.53519"
"47.80000","0.79477","207.74875","0.80764","-0.27651","0.00457","66.73584"
"47.90000","0.79617","207.97150","0.80903","-0.27513","0.00458","66.80740"
"48.00000","0.79770","208.31223","0.81052","-0.27363","0.00459","66.91685"
"48.10000","0.79958","208.79680","0.81237","-0.27178","0.00460","67.07251"
"48.20000","0.80112","209.10199","0.81388","-0.27027","0.00461","67.17055"
"48.30000","0.80264","209.50255","0.81537","-0.26878","0.00461","67.29922"
"48.40000","0.80444","209.78670","0.81714","-0.26701","0.00462","67.39050"
"48.50000","0.80642","210.49522","0.81907","-0.26508","0.00464","67.61810"
"48.60000","0.80782","210.71883","0.82045","-0.26370","0.00464","67.68993"
"48.70000","0.80929","211.07953","0.82189","-0.26226","0.00465","67.80580"
"48.80000","0.81128","211.66292","0.82384","-0.26031","0.00466","67.99320"
"48.90000","0.81282","211.86578","0.82537","-0.25879","0.00467","68.05837"
"49.00000","0.81428","212.15512","0.82680","-0.25735","0.00468","68.15131"
"49.10000","0.81613","212.63573","0.82862","-0.25554","0.00469","68.30570"
"49.20000","0.81812","213.19608","0.83056","-0.25359","0.00470","68.48570"
"49.30000","0.81946","213.43089","0.83188","-0.25227","0.00471","68.56113"
"49.40000","0.82101","213.71500","0.83340","-0.25075","0.00472","68.65240"
"49.50000","0.82293","214.23953","0.83528","-0.24887","0.00473","68.82090"
"49.60000","0.82445","214.63867","0.83677","-0.24738","0.00474","68.94911"
"49.70000","0.82595","214.85387","0.83825","-0.24590","0.00474","69.01824"
"49.80000","0.82793","215.42233","0.84019","-0.24397","0.00476","69.20085"
"49.90000","0.82969","215.87277","0.84192","-0.24224","0.00477","69.34555"
"50.00000","0.83106","216.14629","0.84326","-0.24089","0.00477","69.43341"
"50.10000","0.83270","216.49504","0.84488","-0.23928","0.00478","69.54544"
"50.20000","0.83467","217.04791","0.84680","-0.23735","0.00479","69.72305"
"50.30000","0.83606","217.27896","0.84817","-0.23599","0.00480","69.79726"
"50.40000","0.83755","217.62143","0.84963","-0.23452","0.00481","69.90728"
"50.50000","0.83965","218.08003","0.85169","-0.23246","0.00482","70.05460"
"50.60000","0.84133","218.55414","0.85334","-0.23082","0.00483","70.20689"
"50.70000","0.84274","218.77487","0.85473","-0.22943","0.00484","70.27780"
"50.80000","0.84440","219.17601","0.85636","-0.22780","0.00485","70.40666"
"50.90000","0.84630","219.62004","0.85822","-0.22593","0.00486","70.54930"
"51.00000","0.84772","220.00757","0.85961","-0.22454","0.00487","70.67378"
"51.10000","0.84925","220.30734","0.86111","-0.22304","0.00487","70.77008"
"51.20000","0.85138","220.91162","0.86320","-0.22095","0.00489","70.96420"
"51.30000","0.85295","221.20264","0.86475","-0.21941","0.00489","71.05768"
"51.40000","0.85431","221.36429","0.86609","-0.21806","0.00490","71.10961"
"51.50000","0.85608","221.88162","0.86782","-0.21633","0.00491","71.27579"
"51.60000","0.85799","222.29660","0.86969","-0.21446","0.00492","71.40910"
"51.70000","0.85938","222.70712","0.87106","-0.21310","0.00493","71.54097"
"51.80000","0.86090","222.96211","0.87255","-0.21160","0.00494","71.62288"
"51.90000","0.86312","223.57173","0.87473","-0.20943","0.00495","71.81871"
"52.00000","0.86461","223.75569","0.87620","-0.20795","0.00496","71.87781"
"52.10000","0.86599","224.14113","0.87756","-0.20660","0.00497","72.00163"
"52.20000","0.86781","224.54559","0.87933","-0.20482","0.00498","72.13155"
"52.30000","0.86960","224.96181","0.88110","-0.20306","0.00499","72.26525"
"52.40000","0.87103","225.19749","0.88251","-0.20165","0.00499","72.34097"
"52.50000","0.87263","225.59679","0.88407","-0.20008","0.00500","72.46923"
"52.60000","0.87480","226.05211","0.88620","-0.19795","0.00502","72.61549"
"52.70000","0.87623","226.39062","0.88761","-0.19654","0.00502","72.72424"
"52.80000","0.87764","226.79837","0.88899","-0.19516","0.00503","72.85522"
"52.90000","0.87958","227.19733","0.89090","-0.19325","0.00504","72.98338"
"53.00000","0.88128","227.68369","0.89255","-0.19160","0.00505","73.13961"
