Repository: CleisonManriqueAguirre/postprocessing_test

# Data postprocessing

Postprocess data from INSTRON raw data for copmression , flexion and interlaminar shear purposes . Code can be extended

File: flexion/5_axis/Specimen_RawData_9.csv (part 1 of 4)
Specimen properties : Specimen label,"F2"
Specimen properties : Support span,"72.00",mm
Specimen properties : Thickness,"4.67",mm
Specimen properties : Width,"14.37",mm
Maximum Load : Maximum Load,"1339",N
Tangent Modulus of Elasticity : Tangent Modulus of Elasticity,"49183102090.80060",Pa
Test : Rate 1,"1.00000",mm/min
Specimen notes : Specimen note 1,""

Time,Displacement,Load,Flexure extension,Corrected extension,Flexure strain (Corrected extension),Flexure stress
(s),(mm),(N),(mm),(mm),(mm/mm),(MPa)
"0.00000","0.00000","49.28032","-0.02713","-1.05560","-0.00015","16.98270"
"0.10000","0.00019","49.35221","-0.02695","-1.05542","-0.00015","17.00747"
"0.20000","0.00103","49.73973","-0.02616","-1.05463","-0.00014","17.14102"
"0.30000","0.00239","50.30010","-0.02488","-1.05335","-0.00013","17.33413"
"0.40000","0.00448","51.27822","-0.02292","-1.05139","-0.00012","17.67121"
"0.50000","0.00669","52.43414","-0.02087","-1.04934","-0.00011","18.06955"
"0.60000","0.00810","53.03922","-0.01953","-1.04800","-0.00011","18.27807"
"0.70000","0.00969","53.86852","-0.01805","-1.04652","-0.00010","18.56386"
"0.80000","0.01160","54.84486","-0.01628","-1.04475","-0.00009","18.90032"
"0.90000","0.01304","55.46937","-0.01492","-1.04339","-0.00008","19.11553"
"1.00000","0.01460","56.34049","-0.01348","-1.04195","-0.00007","19.41574"
"1.10000","0.01673","57.26744","-0.01147","-1.03994","-0.00006","19.73517"
"1.20000","0.01830","58.08536","-0.01000","-1.03847","-0.00005","20.01704"
"1.30000","0.01971","58.66460","-0.00866","-1.03713","-0.00005","20.21666"
"1.40000","0.02134","59.41297","-0.00712","-1.03559","-0.00004","20.47456"
"1.50000","0.02335","60.30386","-0.00521","-1.03368","-0.00003","20.78157"
"1.60000","0.02472","61.08913","-0.00393","-1.03241","-0.00002","21.05218"
"1.70000","0.02625","61.79161","-0.00249","-1.03096","-0.00001","21.29427"
"1.80000","0.02843","62.79493","-0.00042","-1.02889","0.00000","21.64003"
"1.90000","0.02994","63.41403","0.00101","-1.02746","0.00001","21.85338"
"2.00000","0.03137","64.06375","0.00237","-1.02610","0.00001","22.07728"
"2.10000","0.03307","64.83237","0.00398","-1.02449","0.00002","22.34216"
"2.20000","0.03492","65.71471","0.00572","-1.02275","0.00003","22.64622"
"2.30000","0.03638","66.36208","0.00711","-1.02137","0.00004","22.86932"
"2.40000","0.03793","67.01754","0.00858","-1.01989","0.00005","23.09520"
"2.50000","0.04010","67.97324","0.01064","-1.01783","0.00006","23.42455"
"2.60000","0.04155","68.72455","0.01200","-1.01647","0.00006","23.68346"
"2.70000","0.04299","69.35819","0.01337","-1.01510","0.00007","23.90182"
"2.80000","0.04482","70.17210","0.01510","-1.01337","0.00008","24.18230"
"2.90000","0.04654","70.79318","0.01675","-1.01172","0.00009","24.39634"
"3.00000","0.04800","71.58579","0.01812","-1.01035","0.00010","24.66948"
"3.10000","0.04958","72.23836","0.01962","-1.00885","0.00011","24.89437"
"3.20000","0.05181","73.37347","0.02172","-1.00675","0.00012","25.28554"
"3.30000","0.05323","73.84321","0.02308","-1.00539","0.00012","25.44742"
"3.40000","0.05465","74.55040","0.02442","-1.00405","0.00013","25.69113"
"3.50000","0.05650","75.38760","0.02617","-1.00230","0.00014","25.97964"
"3.60000","0.05822","76.21330","0.02780","-1.00068","0.00015","26.26419"
"3.70000","0.05968","76.69589","0.02920","-0.99928","0.00016","26.43050"
"3.80000","0.06134","77.48752","0.03077","-0.99770","0.00017","26.70330"
"3.90000","0.06351","78.57330","0.03281","-0.99566","0.00018","27.07748"
"4.00000","0.06482","79.11906","0.03405","-0.99442","0.00018","27.26555"
"4.10000","0.06628","79.69543","0.03544","-0.99303","0.00019","27.46418"
"4.20000","0.06828","80.69114","0.03733","-0.99114","0.00020","27.80732"
"4.30000","0.06987","81.35894","0.03885","-0.98963","0.00021","28.03745"
"4.40000","0.07132","82.08387","0.04021","-0.98826","0.00022","28.28727"
"4.50000","0.07302","82.72168","0.04183","-0.98664","0.00023","28.50707"
"4.60000","0.07511","83.80049","0.04380","-0.98467","0.00024","28.87884"
"4.70000","0.07650","84.35252","0.04513","-0.98335","0.00024","29.06908"
"4.80000","0.07800","85.07590","0.04654","-0.98193","0.00025","29.31837"
"4.90000","0.07995","85.97450","0.04838","-0.98009","0.00026","29.62804"
"5.00000","0.08146","86.60269","0.04982","-0.97866","0.00027","29.84452"
"5.10000","0.08299","87.38788","0.05126","-0.97721","0.00028","30.11511"
"5.20000","0.08479","88.16869","0.05298","-0.97549","0.00029","30.38418"
"5.30000","0.08678","89.15900","0.05488","-0.97360","0.00030","30.72546"
"5.40000","0.08813","89.66455","0.05618","-0.97230","0.00030","30.89968"
"5.50000","0.08965","90.39095","0.05763","-0.97084","0.00031","31.15001"
"5.60000","0.09171","91.37478","0.05959","-0.96889","0.00032","31.48905"
"5.70000","0.09311","92.04473","0.06093","-0.96754","0.00033","31.71992"
"5.80000","0.09458","92.73255","0.06233","-0.96614","0.00034","31.95696"
"5.90000","0.09652","93.55613","0.06419","-0.96428","0.00035","32.24077"
"6.00000","0.09840","94.46152","0.06598","-0.96249","0.00036","32.55279"
"6.10000","0.09977","95.14417","0.06728","-0.96119","0.00036","32.78803"
"6.20000","0.10136","95.92767","0.06880","-0.95968","0.00037","33.05804"
"6.30000","0.10334","96.85403","0.07068","-0.95779","0.00038","33.37728"
"6.40000","0.10478","97.41106","0.07207","-0.95641","0.00039","33.56924"
"6.50000","0.10625","98.12067","0.07347","-0.95500","0.00040","33.81378"
"6.60000","0.10826","99.11054","0.07538","-0.95309","0.00041","34.15490"
"6.70000","0.11000","99.80827","0.07706","-0.95142","0.00042","34.39535"
"6.80000","0.11138","100.51862","0.07837","-0.95010","0.00042","34.64015"
"6.90000","0.11304","101.35040","0.07994","-0.94853","0.00043","34.92679"
"7.00000","0.11506","102.35654","0.08187","-0.94661","0.00044","35.27352"
"7.10000","0.11641","102.91777","0.08316","-0.94531","0.00045","35.46693"
"7.20000","0.11794","103.68255","0.08462","-0.94386","0.00046","35.73048"
"7.30000","0.11998","104.66997","0.08656","-0.94191","0.00047","36.07076"
"7.40000","0.12163","105.42803","0.08814","-0.94033","0.00048","36.33200"
"7.50000","0.12303","106.02763","0.08947","-0.93900","0.00048","36.53863"
"7.60000","0.12472","106.93100","0.09108","-0.93740","0.00049","36.84995"
"7.70000","0.12669","107.90119","0.09296","-0.93551","0.00050","37.18429"
"7.80000","0.12805","108.45486","0.09426","-0.93421","0.00051","37.37509"
"7.90000","0.12958","109.29132","0.09571","-0.93276","0.00052","37.66335"
"8.00000","0.13176","110.33709","0.09779","-0.93068","0.00053","38.02373"
"8.10000","0.13325","111.13952","0.09919","-0.92928","0.00054","38.30026"
"8.20000","0.13466","111.75890","0.10055","-0.92792","0.00054","38.51371"
"8.30000","0.13645","112.55681","0.10226","-0.92622","0.00055","38.78868"
"8.40000","0.13832","113.44077","0.10404","-0.92443","0.00056","39.09330"
"8.50000","0.13972","114.19873","0.10537","-0.92311","0.00057","39.35451"
"8.60000","0.14125","114.95506","0.10682","-0.92165","0.00058","39.61515"
"8.70000","0.14350","116.09444","0.10896","-0.91951","0.00059","40.00780"
"8.80000","0.14491","116.74849","0.11031","-0.91816","0.00060","40.23319"
"8.90000","0.14630","117.36037","0.11164","-0.91683","0.00060","40.44405"
"9.00000","0.14816","118.31720","0.11341","-0.91507","0.00061","40.77379"
"9.10000","0.15000","119.13260","0.11516","-0.91331","0.00062","41.05479"
"9.20000","0.15137","119.93141","0.11646","-0.91201","0.00063","41.33007"
"9.30000","0.15297","120.70363","0.11798","-0.91049","0.00064","41.59619"
"9.40000","0.15512","121.66834","0.12004","-0.90843","0.00065","41.92864"
"9.50000","0.15653","122.42431","0.12137","-0.90710","0.00066","42.18916"
"9.60000","0.15796","123.17835","0.12273","-0.90574","0.00066","42.44901"
"9.70000","0.15987","124.05227","0.12455","-0.90392","0.00067","42.75018"
"9.80000","0.16160","124.91006","0.12620","-0.90227","0.00068","43.04579"
"9.90000","0.16301","125.60779","0.12755","-0.90093","0.00069","43.28623"
"10.00000","0.16464","126.48075","0.12909","-0.89938","0.00070","43.58707"
"10.10000","0.16684","127.53014","0.13118","-0.89729","0.00071","43.94870"
"10.20000","0.16813","128.09439","0.13242","-0.89605","0.00072","44.14315"
"10.30000","0.16959","128.84874","0.13381","-0.89466","0.00072","44.40311"
"10.40000","0.17155","129.89661","0.13566","-0.89281","0.00073","44.76422"
"10.50000","0.17322","130.58344","0.13727","-0.89121","0.00074","45.00091"
"10.60000","0.17468","131.42244","0.13865","-0.88982","0.00075","45.29004"
"10.70000","0.17635","132.12419","0.14025","-0.88822","0.00076","45.53188"
"10.80000","0.17847","133.28284","0.14226","-0.88621","0.00077","45.93116"
"10.90000","0.17981","133.91423","0.14353","-0.88494","0.00078","46.14875"
"11.00000","0.18129","134.71402","0.14494","-0.88353","0.00078","46.42437"
"11.10000","0.18328","135.59999","0.14684","-0.88163","0.00079","46.72969"
"11.20000","0.18483","136.41864","0.14831","-0.88017","0.00080","47.01181"
"11.30000","0.18632","137.12596","0.14973","-0.87874","0.00081","47.25556"
"11.40000","0.18813","137.94757","0.15146","-0.87701","0.00082","47.53870"
"11.50000","0.19011","139.15367","0.15333","-0.87514","0.00083","47.95433"
"11.60000","0.19143","139.76903","0.15459","-0.87388","0.00084","48.16640"
"11.70000","0.19297","140.44057","0.15606","-0.87242","0.00084","48.39782"
"11.80000","0.19498","141.55545","0.15796","-0.87051","0.00085","48.78202"
"11.90000","0.19651","142.33165","0.15941","-0.86906","0.00086","49.04951"
"12.00000","0.19798","143.03171","0.16082","-0.86766","0.00087","49.29076"
"12.10000","0.19984","144.00044","0.16258","-0.86589","0.00088","49.62460"
"12.20000","0.20170","144.94373","0.16435","-0.86412","0.00089","49.94967"
"12.30000","0.20311","145.64874","0.16570","-0.86278","0.00090","50.19263"
"12.40000","0.20467","146.41696","0.16718","-0.86129","0.00090","50.45737"
"12.50000","0.20667","147.47307","0.16907","-0.85940","0.00091","50.82132"
"12.60000","0.20811","148.19075","0.17044","-0.85803","0.00092","51.06864"
"12.70000","0.20962","148.93762","0.17188","-0.85659","0.00093","51.32602"
"12.80000","0.21163","150.02470","0.17379","-0.85468","0.00094","51.70065"
"12.90000","0.21335","150.88821","0.17542","-0.85305","0.00095","51.99823"
"13.00000","0.21474","151.66667","0.17674","-0.85173","0.00096","52.26649"
"13.10000","0.21633","152.37782","0.17826","-0.85021","0.00096","52.51157"
"13.20000","0.21830","153.44920","0.18013","-0.84834","0.00097","52.88078"
"13.30000","0.21976","154.18730","0.18152","-0.84696","0.00098","53.13514"
"13.40000","0.22126","155.04591","0.18293","-0.84554","0.00099","53.43103"
"13.50000","0.22337","156.09157","0.18494","-0.84353","0.00100","53.79138"
"13.60000","0.22496","156.83104","0.18646","-0.84201","0.00101","54.04621"
"13.70000","0.22639","157.66110","0.18780","-0.84067","0.00102","54.33226"
"13.80000","0.22803","158.42123","0.18938","-0.83909","0.00102","54.59421"
"13.90000","0.22991","159.50064","0.19117","-0.83730","0.00103","54.96619"
"14.00000","0.23139","160.13513","0.19260","-0.83587","0.00104","55.18484"
"14.10000","0.23295","160.96530","0.19408","-0.83439","0.00105","55.47094"
"14.20000","0.23512","162.38428","0.19613","-0.83234","0.00106","55.95993"
"14.30000","0.23659","163.09543","0.19754","-0.83093","0.00107","56.20501"
"14.40000","0.23805","163.74727","0.19895","-0.82953","0.00108","56.42964"
"14.50000","0.23974","164.68301","0.20056","-0.82791","0.00108","56.75211"
"14.60000","0.24164","165.85951","0.20236","-0.82611","0.00109","57.15755"
"14.70000","0.24306","166.51028","0.20372","-0.82475","0.00110","57.38181"
"14.80000","0.24458","167.39729","0.20517","-0.82330","0.00111","57.68749"
"14.90000","0.24678","168.77499","0.20725","-0.82122","0.00112","58.16227"
"15.00000","0.24824","169.40666","0.20866","-0.81981","0.00113","58.37995"
"15.10000","0.24971","170.33470","0.21004","-0.81843","0.00114","58.69976"
"15.20000","0.25151","171.35924","0.21176","-0.81672","0.00114","59.05283"
"15.30000","0.25319","172.33817","0.21336","-0.81511","0.00115","59.39019"
"15.40000","0.25468","173.12521","0.21478","-0.81369","0.00116","59.66142"
"15.50000","0.25631","174.09793","0.21633","-0.81214","0.00117","59.99662"
"15.60000","0.25849","175.47061","0.21839","-0.81009","0.00118","60.46967"
"15.70000","0.25987","176.16150","0.21971","-0.80876","0.00119","60.70776"
"15.80000","0.26131","177.02817","0.22107","-0.80740","0.00119","61.00643"
"15.90000","0.26317","178.24553","0.22283","-0.80564","0.00120","61.42595"
"16.00000","0.26491","179.30807","0.22449","-0.80398","0.00121","61.79211"
"16.10000","0.26633","180.11037","0.22583","-0.80264","0.00122","62.06860"
"16.20000","0.26799","181.21033","0.22740","-0.80107","0.00123","62.44766"
"16.30000","0.27021","182.57571","0.22950","-0.79897","0.00124","62.91819"
"16.40000","0.27154","183.32703","0.23077","-0.79770","0.00125","63.17710"
"16.50000","0.27299","184.30013","0.23214","-0.79633","0.00125","63.51245"
"16.60000","0.27485","185.47455","0.23390","-0.79457","0.00126","63.91717"
"16.70000","0.27650","186.50728","0.23546","-0.79301","0.00127","64.27306"
"16.80000","0.27801","187.31322","0.23691","-0.79157","0.00128","64.55080"
"16.90000","0.27976","188.56912","0.23854","-0.78993","0.00129","64.98360"
"17.00000","0.28176","189.80217","0.24044","-0.78803","0.00130","65.40853"
"17.10000","0.28315","190.66411","0.24175","-0.78672","0.00131","65.70557"
"17.20000","0.28466","191.58595","0.24319","-0.78528","0.00131","66.02325"
"17.30000","0.28661","192.77745","0.24504","-0.78343","0.00132","66.43385"
"17.40000","0.28816","193.70003","0.24651","-0.78197","0.00133","66.75179"
"17.50000","0.28961","194.70163","0.24788","-0.78060","0.00134","67.09695"
"17.60000","0.29146","195.88280","0.24963","-0.77884","0.00135","67.50400"
"17.70000","0.29341","197.18402","0.25147","-0.77701","0.00136","67.95242"
"17.80000","0.29482","198.03259","0.25280","-0.77567","0.00137","68.24485"
"17.90000","0.29634","199.00142","0.25424","-0.77423","0.00137","68.57872"
"18.00000","0.29827","200.33545","0.25606","-0.77241","0.00138","69.03844"
"18.10000","0.29980","201.29771","0.25751","-0.77097","0.00139","69.37006"
"18.20000","0.30128","202.30238","0.25891","-0.76957","0.00140","69.71628"
"18.30000","0.30321","203.54863","0.26074","-0.76774","0.00141","70.14575"
"18.40000","0.30505","204.75641","0.26248","-0.76599","0.00142","70.56197"
"18.50000","0.30641","205.80850","0.26376","-0.76471","0.00143","70.92454"
"18.60000","0.30799","206.85474","0.26525","-0.76322","0.00143","71.28509"
"18.70000","0.31004","208.22760","0.26719","-0.76128","0.00144","71.75819"
"18.80000","0.31143","209.20578","0.26851","-0.75996","0.00145","72.09529"
"18.90000","0.31290","210.05289","0.26991","-0.75857","0.00146","72.38721"
"19.00000","0.31496","211.52391","0.27185","-0.75662","0.00147","72.89415"
"19.10000","0.31669","212.74345","0.27348","-0.75499","0.00148","73.31442"
"19.20000","0.31808","213.66426","0.27480","-0.75368","0.00149","73.63174"
"19.30000","0.31972","214.76086","0.27635","-0.75212","0.00149","74.00965"
"19.40000","0.32162","216.16165","0.27814","-0.75033","0.00150","74.49239"
"19.50000","0.32308","217.19301","0.27952","-0.74896","0.00151","74.84780"
"19.60000","0.32463","218.26399","0.28098","-0.74749","0.00152","75.21688"
"19.70000","0.32673","219.78629","0.28296","-0.74552","0.00153","75.74149"
"19.80000","0.32832","220.79111","0.28447","-0.74400","0.00154","76.08776"
"19.90000","0.32971","221.66580","0.28579","-0.74269","0.00154","76.38919"
"20.00000","0.33144","222.97453","0.28741","-0.74106","0.00155","76.84019"
"20.10000","0.33338","224.38513","0.28924","-0.73924","0.00156","77.32631"
"20.20000","0.33470","225.11722","0.29050","-0.73797","0.00157","77.57860"
"20.30000","0.33624","226.35457","0.29194","-0.73653","0.00158","78.00500"
"20.40000","0.33842","227.89168","0.29400","-0.73448","0.00159","78.53471"
"20.50000","0.33998","229.04568","0.29546","-0.73301","0.00160","78.93240"
"20.60000","0.34134","229.80005","0.29676","-0.73171","0.00160","79.19237"
"20.70000","0.34312","230.99434","0.29845","-0.73002","0.00161","79.60394"
"20.80000","0.34494","232.35474","0.30016","-0.72831","0.00162","80.07275"
"20.90000","0.34635","233.37416","0.30149","-0.72698","0.00163","80.42406"
"21.00000","0.34792","234.39034","0.30298","-0.72550","0.00164","80.77425"
"21.10000","0.35009","236.03320","0.30501","-0.72346","0.00165","81.34040"
"21.20000","0.35155","237.02797","0.30639","-0.72208","0.00166","81.68321"
"21.30000","0.35296","238.03090","0.30773","-0.72075","0.00166","82.02884"
"21.40000","0.35483","239.34010","0.30950","-0.71898","0.00167","82.48000"
"21.50000","0.35663","240.60930","0.31119","-0.71728","0.00168","82.91739"
"21.60000","0.35802","241.56172","0.31251","-0.71596","0.00169","83.24561"
"21.70000","0.35963","242.65012","0.31402","-0.71445","0.00170","83.62068"
"21.80000","0.36179","244.25587","0.31606","-0.71241","0.00171","84.17405"
"21.90000","0.36320","245.33586","0.31739","-0.71109","0.00172","84.54623"
"22.00000","0.36462","246.26128","0.31874","-0.70973","0.00172","84.86514"
"22.10000","0.36657","247.58466","0.32059","-0.70789","0.00173","85.32120"
"22.20000","0.36827","248.83847","0.32220","-0.70628","0.00174","85.75328"
"22.30000","0.36966","249.86121","0.32350","-0.70497","0.00175","86.10573"
"22.40000","0.37133","250.96060","0.32509","-0.70338","0.00176","86.48460"
"22.50000","0.37346","252.68076","0.32709","-0.70139","0.00177","87.07738"
"22.60000","0.37485","253.44041","0.32841","-0.70006","0.00178","87.33917"
"22.70000","0.37631","254.49644","0.32980","-0.69867","0.00178","87.70309"
"22.80000","0.37830","256.05365","0.33167","-0.69681","0.00179","88.23973"
"22.90000","0.37986","257.03275","0.33316","-0.69532","0.00180","88.57714"
"23.00000","0.38130","258.12424","0.33451","-0.69396","0.00181","88.95329"
"23.10000","0.38302","259.35556","0.33614","-0.69234","0.00182","89.37762"
"23.20000","0.38518","260.87747","0.33818","-0.69029","0.00183","89.90209"
"23.30000","0.38647","261.74780","0.33940","-0.68907","0.00183","90.20202"
"23.40000","0.38794","262.83075","0.34079","-0.68768","0.00184","90.57522"
"23.50000","0.38995","264.35144","0.34268","-0.68579","0.00185","91.09927"
"23.60000","0.39152","265.43262","0.34417","-0.68430","0.00186","91.47186"
"23.70000","0.39297","266.45538","0.34554","-0.68293","0.00187","91.82432"
"23.80000","0.39478","267.77435","0.34725","-0.68122","0.00188","92.27885"
"23.90000","0.39672","269.13934","0.34908","-0.67939","0.00189","92.74925"
"24.00000","0.39809","270.05740","0.35038","-0.67809","0.00189","93.06563"
"24.10000","0.39962","271.15945","0.35182","-0.67665","0.00190","93.44541"
"24.20000","0.40170","272.71970","0.35379","-0.67468","0.00191","93.98309"
"24.30000","0.40318","273.89777","0.35518","-0.67329","0.00192","94.38907"
"24.40000","0.40462","274.77853","0.35655","-0.67192","0.00193","94.69260"
"24.50000","0.40654","276.20413","0.35836","-0.67011","0.00194","95.18388"
"24.60000","0.40835","277.53400","0.36007","-0.66840","0.00195","95.64217"
"24.70000","0.40973","278.53659","0.36137","-0.66710","0.00195","95.98767"
"24.80000","0.41131","279.72516","0.36286","-0.66562","0.00196","96.39727"
"24.90000","0.41336","281.10965","0.36481","-0.66367","0.00197","96.87439"
"25.00000","0.41480","281.95627","0.36618","-0.66230","0.00198","97.16615"
"25.10000","0.41628","283.23102","0.36756","-0.66092","0.00199","97.60544"
"25.20000","0.41830","284.75485","0.36946","-0.65901","0.00200","98.13058"
"25.30000","0.42001","285.81967","0.37109","-0.65738","0.00201","98.49753"
"25.40000","0.42139","286.94565","0.37239","-0.65608","0.00201","98.88556"
"25.50000","0.42302","288.08142","0.37393","-0.65454","0.00202","99.27696"
"25.60000","0.42500","289.54086","0.37580","-0.65268","0.00203","99.77990"
"25.70000","0.42642","290.49771","0.37714","-0.65133","0.00204","100.10965"
"25.80000","0.42795","291.64383","0.37859","-0.64988","0.00205","100.50462"
"25.90000","0.43012","293.31079","0.38065","-0.64782","0.00206","101.07907"
"26.00000","0.43161","294.19623","0.38209","-0.64638","0.00207","101.38421"
"26.10000","0.43300","295.28101","0.38341","-0.64506","0.00207","101.75804"
"26.20000","0.43470","296.48242","0.38502","-0.64345","0.00208","102.17207"
"26.30000","0.43666","297.98608","0.38689","-0.64159","0.00209","102.69025"
"26.40000","0.43811","298.88669","0.38827","-0.64020","0.00210","103.00061"
"26.50000","0.43959","299.97339","0.38968","-0.63879","0.00211","103.37510"
"26.60000","0.44174","301.76758","0.39171","-0.63676","0.00212","103.99340"
"26.70000","0.44322","302.74725","0.39312","-0.63535","0.00212","104.33102"
"26.80000","0.44469","303.72964","0.39453","-0.63394","0.00213","104.66956"
"26.90000","0.44645","305.02896","0.39620","-0.63227","0.00214","105.11732"
"27.00000","0.44829","306.37604","0.39795","-0.63052","0.00215","105.58154"
"27.10000","0.44973","307.54401","0.39931","-0.62916","0.00216","105.98404"
"27.20000","0.45128","308.49826","0.40080","-0.62767","0.00217","106.31289"
"27.30000","0.45351","310.17004","0.40292","-0.62555","0.00218","106.88902"
"27.40000","0.45488","311.18298","0.40422","-0.62425","0.00218","107.23808"
"27.50000","0.45634","312.23688","0.40561","-0.62286","0.00219","107.60127"
"27.60000","0.45812","313.39758","0.40731","-0.62116","0.00220","108.00127"
"27.70000","0.45991","314.87128","0.40900","-0.61947","0.00221","108.50912"
"27.80000","0.46139","315.93826","0.41041","-0.61806","0.00222","108.87682"
"27.90000","0.46297","317.09991","0.41192","-0.61656","0.00223","109.27715"
"28.00000","0.46519","318.66980","0.41402","-0.61445","0.00224","109.81815"
"28.10000","0.46657","319.65216","0.41534","-0.61313","0.00224","110.15668"
"28.20000","0.46799","320.67172","0.41669","-0.61178","0.00225","110.50804"
"28.30000","0.46982","322.01367","0.41844","-0.61003","0.00226","110.97050"
"28.40000","0.47148","323.32089","0.42001","-0.60846","0.00227","111.42098"
"28.50000","0.47301","324.35562","0.42147","-0.60700","0.00228","111.77757"
"28.60000","0.47470","325.66434","0.42307","-0.60540","0.00229","112.22857"
"28.70000","0.47680","327.08905","0.42508","-0.60339","0.00230","112.71954"
"28.80000","0.47817","328.18594","0.42637","-0.60210","0.00230","113.09755"
"28.90000","0.47964","329.24109","0.42778","-0.60070","0.00231","113.46117"
"29.00000","0.48154","330.59604","0.42958","-0.59889","0.00232","113.92810"
"29.10000","0.48319","331.92432","0.43115","-0.59733","0.00233","114.38584"
"29.20000","0.48465","332.85400","0.43254","-0.59593","0.00234","114.70623"
"29.30000","0.48636","334.29395","0.43415","-0.59432","0.00235","115.20245"
"29.40000","0.48840","335.65326","0.43611","-0.59237","0.00236","115.67089"
"29.50000","0.48983","336.65906","0.43747","-0.59101","0.00236","116.01750"
"29.60000","0.49136","337.86816","0.43892","-0.58956","0.00237","116.43418"
"29.70000","0.49327","339.34399","0.44073","-0.58774","0.00238","116.94277"
"29.80000","0.49478","340.26611","0.44217","-0.58630","0.00239","117.26054"
"29.90000","0.49630","341.47391","0.44361","-0.58486","0.00240","117.67677"
"30.00000","0.49822","342.88715","0.44544","-0.58303","0.00241","118.16380"
"30.10000","0.50008","344.28311","0.44721","-0.58126","0.00242","118.64486"
"30.20000","0.50148","345.24121","0.44855","-0.57992","0.00242","118.97504"
"30.30000","0.50296","346.39294","0.44996","-0.57851","0.00243","119.37194"
"30.40000","0.50497","347.82263","0.45188","-0.57660","0.00244","119.86463"
"30.50000","0.50647","348.89282","0.45331","-0.57516","0.00245","120.23344"
"30.60000","0.50795","350.02118","0.45471","-0.57376","0.00246","120.62228"
"30.70000","0.50993","351.39941","0.45661","-0.57186","0.00247","121.09724"
"30.80000","0.51174","352.85764","0.45832","-0.57015","0.00248","121.59976"
"30.90000","0.51313","353.80988","0.45966","-0.56881","0.00248","121.92792"
"31.00000","0.51466","354.86624","0.46112","-0.56735","0.00249","122.29196"
"31.10000","0.51658","356.52493","0.46293","-0.56554","0.00250","122.86356"
"31.20000","0.51811","357.47327","0.46440","-0.56407","0.00251","123.19038"
"31.30000","0.51962","358.66040","0.46583","-0.56264","0.00252","123.59948"
"31.40000","0.52168","360.09552","0.46780","-0.56067","0.00253","124.09404"
"31.50000","0.52330","361.24368","0.46935","-0.55912","0.00254","124.48972"
"31.60000","0.52473","362.28546","0.47071","-0.55776","0.00254","124.84872"
"31.70000","0.52640","363.44882","0.47230","-0.55617","0.00255","125.24964"
"31.80000","0.52830","365.05038","0.47411","-0.55437","0.00256","125.80156"
"31.90000","0.52973","366.01270","0.47547","-0.55300","0.00257","126.13319"
"32.00000","0.53120","367.03317","0.47687","-0.55160","0.00258","126.48486"
"32.10000","0.53338","368.77060","0.47894","-0.54953","0.00259","127.08360"
"32.20000","0.53496","370.06802","0.48044","-0.54803","0.00260","127.53071"
"32.30000","0.53641","370.93170","0.48183","-0.54664","0.00260","127.82835"
"32.40000","0.53808","372.17563","0.48342","-0.54505","0.00261","128.25702"
"32.50000","0.53994","373.57220","0.48519","-0.54328","0.00262","128.73830"
"32.60000","0.54139","374.58707","0.48658","-0.54189","0.00263","129.08804"
"32.70000","0.54293","375.84070","0.48804","-0.54043","0.00264","129.52005"
"32.80000","0.54514","377.57019","0.49014","-0.53833","0.00265","130.11606"
"32.90000","0.54659","378.49243","0.49153","-0.53694","0.00266","130.43388"
"33.00000","0.54798","379.54428","0.49286","-0.53562","0.00266","130.79636"
"33.10000","0.54978","380.85233","0.49457","-0.53390","0.00267","131.24713"
"33.20000","0.55165","382.35538","0.49634","-0.53213","0.00268","131.76511"
"33.30000","0.55305","383.23865","0.49769","-0.53078","0.00269","132.06949"
"33.40000","0.55459","384.37915","0.49915","-0.52932","0.00270","132.46252"
"33.50000","0.55681","386.13120","0.50126","-0.52721","0.00271","133.06630"
"33.60000","0.55825","387.17661","0.50263","-0.52584","0.00272","133.42657"
"33.70000","0.55967","388.24686","0.50399","-0.52448","0.00272","133.79539"
"33.80000","0.56149","389.43842","0.50573","-0.52274","0.00273","134.20602"
"33.90000","0.56323","390.80786","0.50740","-0.52108","0.00274","134.67795"
"34.00000","0.56469","391.78409","0.50880","-0.51967","0.00275","135.01437"
"34.10000","0.56632","393.14496","0.51035","-0.51812","0.00276","135.48335"
"34.20000","0.56848","394.68912","0.51242","-0.51605","0.00277","136.01549"
"34.30000","0.56987","395.63669","0.51375","-0.51472","0.00278","136.34204"
"34.40000","0.57131","396.78900","0.51514","-0.51334","0.00278","136.73914"
"34.50000","0.57326","398.14990","0.51700","-0.51147","0.00279","137.20813"
"34.60000","0.57488","399.48947","0.51855","-0.50993","0.00280","137.66975"
"34.70000","0.57628","400.35471","0.51990","-0.50857","0.00281","137.96793"
"34.80000","0.57798","401.68427","0.52152","-0.50695","0.00282","138.42612"
"34.90000","0.58014","403.37708","0.52359","-0.50488","0.00283","139.00948"
"35.00000","0.58154","404.36551","0.52493","-0.50354","0.00284","139.35011"
"35.10000","0.58299","405.46884","0.52632","-0.50216","0.00284","139.73033"
"35.20000","0.58495","406.85580","0.52819","-0.50028","0.00285","140.20830"
"35.30000","0.58651","408.04715","0.52969","-0.49878","0.00286","140.61885"
"35.40000","0.58796","409.14212","0.53107","-0.49740","0.00287","140.99620"
"35.50000","0.58974","410.43839","0.53278","-0.49569","0.00288","141.44292"
"35.60000","0.59175","411.94968","0.53470","-0.49377","0.00289","141.96373"
"35.70000","0.59312","412.88977","0.53603","-0.49244","0.00290","142.28769"
"35.80000","0.59461","413.94962","0.53746","-0.49101","0.00291","142.65292"
"35.90000","0.59670","415.62668","0.53945","-0.48903","0.00292","143.23087"
"36.00000","0.59817","416.70200","0.54086","-0.48761","0.00292","143.60144"
"36.10000","0.59964","417.76617","0.54227","-0.48620","0.00293","143.96817"
"36.20000","0.60147","419.05576","0.54402","-0.48445","0.00294","144.41258"
"36.30000","0.60339","420.49734","0.54586","-0.48261","0.00295","144.90938"
"36.40000","0.60477","421.45514","0.54718","-0.48129","0.00296","145.23944"
"36.50000","0.60628","422.69318","0.54863","-0.47984","0.00297","145.66609"
"36.60000","0.60837","424.23489","0.55063","-0.47784","0.00298","146.19739"
"36.70000","0.60980","425.32367","0.55199","-0.47648","0.00298","146.57259"
"36.80000","0.61125","426.36185","0.55339","-0.47508","0.00299","146.93036"
"36.90000","0.61324","427.82571","0.55529","-0.47318","0.00300","147.43483"
"37.00000","0.61502","429.11978","0.55700","-0.47148","0.00301","147.88078"
"37.10000","0.61642","430.21283","0.55834","-0.47014","0.00302","148.25746"
"37.20000","0.61800","431.29730","0.55985","-0.46862","0.00303","148.63120"
"37.30000","0.62004","432.96176","0.56180","-0.46667","0.00304","149.20479"
"37.40000","0.62143","433.83112","0.56314","-0.46534","0.00304","149.50438"
"37.50000","0.62290","434.89990","0.56455","-0.46392","0.00305","149.87270"
"37.60000","0.62497","436.56146","0.56653","-0.46195","0.00306","150.44530"
"37.70000","0.62670","437.80762","0.56818","-0.46029","0.00307","150.87474"
"37.80000","0.62805","438.85986","0.56947","-0.45900","0.00308","151.23735"
"37.90000","0.62968","440.04871","0.57104","-0.45743","0.00309","151.64705"
"38.00000","0.63172","441.53241","0.57299","-0.45548","0.00310","152.15836"
"38.10000","0.63310","442.52036","0.57431","-0.45416","0.00310","152.49881"
"38.20000","0.63460","443.65088","0.57575","-0.45272","0.00311","152.88841"
"38.30000","0.63671","445.29880","0.57776","-0.45071","0.00312","153.45630"
"38.40000","0.63827","446.46106","0.57926","-0.44921","0.00313","153.85684"
"38.50000","0.63966","447.44962","0.58060","-0.44787","0.00314","154.19751"
"38.60000","0.64139","448.72449","0.58225","-0.44622","0.00315","154.63684"
"38.70000","0.64337","450.22424","0.58415","-0.44432","0.00316","155.15369"
"38.80000","0.64476","451.15842","0.58548","-0.44299","0.00316","155.47562"
"38.90000","0.64624","452.23340","0.58691","-0.44157","0.00317","155.84607"
"39.00000","0.64848","454.02301","0.58904","-0.43944","0.00318","156.46280"
"39.10000","0.64989","455.00513","0.59039","-0.43808","0.00319","156.80124"
"39.20000","0.65130","456.02353","0.59174","-0.43673","0.00320","157.15221"
"39.30000","0.65309","457.33551","0.59346","-0.43501","0.00321","157.60432"
"39.40000","0.65499","458.75479","0.59528","-0.43319","0.00322","158.09343"
"39.50000","0.65640","459.72156","0.59663","-0.43184","0.00322","158.42659"
"39.60000","0.65792","460.90637","0.59809","-0.43038","0.00323","158.83490"
"39.70000","0.66017","462.57126","0.60025","-0.42823","0.00324","159.40865"
"39.80000","0.66154","463.68298","0.60155","-0.42692","0.00325","159.79176"
"39.90000","0.66297","464.68851","0.60292","-0.42555","0.00326","160.13828"
"40.00000","0.66482","466.07773","0.60469","-0.42378","0.00327","160.61702"
"40.10000","0.66658","467.47794","0.60637","-0.42210","0.00328","161.09955"
"40.20000","0.66803","468.43542","0.60777","-0.42070","0.00329","161.42952"
"40.30000","0.66965","469.70010","0.60931","-0.41916","0.00329","161.86534"
"40.40000","0.67188","471.39273","0.61145","-0.41703","0.00330","162.44864"
"40.50000","0.67316","472.31042","0.61268","-0.41579","0.00331","162.76489"
"40.60000","0.67461","473.38190","0.61407","-0.41440","0.00332","163.13414"
"40.70000","0.67651","474.77744","0.61589","-0.41258","0.00333","163.61507"
"40.80000","0.67825","476.06332","0.61755","-0.41092","0.00334","164.05820"
"40.90000","0.67972","477.15720","0.61896","-0.40951","0.00335","164.43517"
"41.00000","0.68133","478.33716","0.62050","-0.40797","0.00335","164.84180"
"41.10000","0.68347","479.88898","0.62256","-0.40591","0.00336","165.37657"
"41.20000","0.68482","480.92886","0.62384","-0.40463","0.00337","165.73494"
"41.30000","0.68631","482.03183","0.62528","-0.40320","0.00338","166.11504"
"41.40000","0.68827","483.60995","0.62715","-0.40133","0.00339","166.65887"
"41.50000","0.68985","484.80643","0.62866","-0.39982","0.00340","167.07120"
"41.60000","0.69134","485.73016","0.63010","-0.39837","0.00341","167.38953"
"41.70000","0.69309","487.11398","0.63177","-0.39671","0.00341","167.86641"
"41.80000","0.69513","488.63721","0.63372","-0.39475","0.00343","168.39134"
"41.90000","0.69649","489.66254","0.63502","-0.39345","0.00343","168.74467"
"42.00000","0.69798","490.74759","0.63645","-0.39202","0.00344","169.11861"
"42.10000","0.69992","492.26935","0.63832","-0.39015","0.00345","169.64302"
"42.20000","0.70148","493.30298","0.63982","-0.38865","0.00346","169.99922"
"42.30000","0.70297","494.45416","0.64126","-0.38722","0.00347","170.39595"
"42.40000","0.70481","495.80490","0.64303","-0.38544","0.00348","170.86142"
"42.50000","0.70676","497.27795","0.64490","-0.38357","0.00349","171.36906"
"42.60000","0.70814","498.29175","0.64623","-0.38224","0.00349","171.71843"
"42.70000","0.70963","499.43515","0.64767","-0.38080","0.00350","172.11246"
"42.80000","0.71158","500.83823","0.64954","-0.37893","0.00351","172.59598"
"42.90000","0.71309","501.99442","0.65101","-0.37747","0.00352","172.99442"
"43.00000","0.71463","503.18423","0.65248","-0.37599","0.00353","173.40445"
"43.10000","0.71662","504.61810","0.65440","-0.37408","0.00354","173.89857"
"43.20000","0.71836","505.91946","0.65607","-0.37240","0.00355","174.34705"
"43.30000","0.71977","506.94669","0.65743","-0.37104","0.00355","174.70105"
"43.40000","0.72129","508.01520","0.65890","-0.36957","0.00356","175.06927"
"43.50000","0.72333","509.74557","0.66085","-0.36762","0.00357","175.66559"
"43.60000","0.72477","510.67258","0.66225","-0.36622","0.00358","175.98505"
"43.70000","0.72626","511.82831","0.66368","-0.36479","0.00359","176.38332"
"43.80000","0.72831","513.31927","0.66565","-0.36282","0.00360","176.89713"
"43.90000","0.72997","514.63348","0.66725","-0.36122","0.00361","177.35002"
"44.00000","0.73144","515.58221","0.66867","-0.35980","0.00361","177.67697"
"44.10000","0.73309","516.80621","0.67025","-0.35822","0.00362","178.09879"
"44.20000","0.73494","518.32629","0.67204","-0.35644","0.00363","178.62262"
"44.30000","0.73641","519.37439","0.67345","-0.35503","0.00364","178.98381"
"44.40000","0.73795","520.45288","0.67493","-0.35354","0.00365","179.35547"
"44.50000","0.74011","522.13446","0.67701","-0.35146","0.00366","179.93497"
"44.60000","0.74161","523.27448","0.67846","-0.35002","0.00367","180.32784"
"44.70000","0.74304","524.20245","0.67984","-0.34863","0.00367","180.64763"
"44.80000","0.74470","525.46533","0.68144","-0.34704","0.00368","181.08284"
"44.90000","0.74667","527.06940","0.68332","-0.34515","0.00369","181.63562"
"45.00000","0.74805","527.89343","0.68467","-0.34381","0.00370","181.91959"
"45.10000","0.74958","529.16602","0.68613","-0.34235","0.00371","182.35814"
"45.20000","0.75180","530.80298","0.68827","-0.34020","0.00372","182.92226"
"45.30000","0.75326","531.82330","0.68968","-0.33879","0.00373","183.27388"
"45.40000","0.75471","532.99878","0.69107","-0.33740","0.00374","183.67897"
"45.50000","0.75641","534.18677","0.69270","-0.33577","0.00374","184.08836"
"45.60000","0.75822","535.61530","0.69445","-0.33403","0.00375","184.58066"
"45.70000","0.75973","536.69208","0.69590","-0.33257","0.00376","184.95174"
"45.80000","0.76130","537.76984","0.69742","-0.33105","0.00377","185.32314"
"45.90000","0.76348","539.50726","0.69952","-0.32896","0.00378","185.92189"
"46.00000","0.76487","540.59326","0.70084","-0.32763","0.00379","186.29613"
"46.10000","0.76634","541.64685","0.70226","-0.32621","0.00380","186.65921"
"46.20000","0.76820","542.97229","0.70406","-0.32441","0.00381","187.11598"
"46.30000","0.76988","544.20361","0.70568","-0.32279","0.00381","187.54031"
"46.40000","0.77133","545.29926","0.70708","-0.32139","0.00382","187.91789"
"46.50000","0.77295","546.48639","0.70864","-0.31983","0.00383","188.32700"
"46.60000","0.77516","548.23047","0.71076","-0.31771","0.00384","188.92802"
"46.70000","0.77656","549.18689","0.71212","-0.31635","0.00385","189.25761"
"46.80000","0.77800","550.25946","0.71351","-0.31496","0.00386","189.62724"
"46.90000","0.77987","551.62842","0.71531","-0.31316","0.00387","190.09900"
"47.00000","0.78153","552.80872","0.71692","-0.31156","0.00387","190.50575"
"47.10000","0.78299","554.00397","0.71831","-0.31016","0.00388","190.91765"
"47.20000","0.78470","555.27429","0.71997","-0.30850","0.00389","191.35542"
"47.30000","0.78683","556.93756","0.72202","-0.30646","0.00390","191.92862"
"47.40000","0.78813","557.75751","0.72328","-0.30519","0.00391","192.21118"
"47.50000","0.78960","558.91345","0.72469","-0.30378","0.00392","192.60953"
"47.60000","0.79163","560.32178","0.72665","-0.30182","0.00393","193.09486"
"47.70000","0.79319","561.52112","0.72815","-0.30032","0.00394","193.50816"
"47.80000","0.79464","562.62238","0.72955","-0.29892","0.00394","193.88768"
"47.90000","0.79640","563.90228","0.73125","-0.29722","0.00395","194.32875"
"48.00000","0.79844","565.52899","0.73321","-0.29527","0.00396","194.88934"
"48.10000","0.79981","566.55652","0.73453","-0.29394","0.00397","195.24344"
"48.20000","0.80132","567.47607","0.73599","-0.29248","0.00398","195.56033"
"48.30000","0.80330","568.97302","0.73790","-0.29057","0.00399","196.07620"
"48.40000","0.80480","570.18048","0.73935","-0.28912","0.00400","196.49231"
"48.50000","0.80631","571.23181","0.74080","-0.28767","0.00400","196.85461"
"48.60000","0.80818","572.66846","0.74261","-0.28586","0.00401","197.34970"
"48.70000","0.81009","574.11157","0.74445","-0.28402","0.00402","197.84702"
"48.80000","0.81144","575.13409","0.74575","-0.28273","0.00403","198.19940"
"48.90000","0.81300","576.26294","0.74725","-0.28122","0.00404","198.58841"
"49.00000","0.81506","577.73206","0.74924","-0.27923","0.00405","199.09470"
"49.10000","0.81643","578.73535","0.75056","-0.27792","0.00406","199.44044"
"49.20000","0.81790","579.78052","0.75197","-0.27650","0.00406","199.80061"
"49.30000","0.81990","581.38373","0.75390","-0.27457","0.00407","200.35310"
"49.40000","0.82174","582.67755","0.75568","-0.27279","0.00408","200.79898"
"49.50000","0.82309","583.67987","0.75698","-0.27149","0.00409","201.14439"
"49.60000","0.82471","584.80322","0.75854","-0.26993","0.00410","201.53151"
"49.70000","0.82666","586.37878","0.76042","-0.26806","0.00411","202.07448"
"49.80000","0.82808","587.35999","0.76179","-0.26668","0.00412","202.41261"
"49.90000","0.82955","588.46466","0.76321","-0.26526","0.00413","202.79330"
"50.00000","0.83166","590.04047","0.76524","-0.26323","0.00414","203.33635"
"50.10000","0.83331","591.21075","0.76684","-0.26163","0.00414","203.73964"
"50.20000","0.83470","592.27209","0.76818","-0.26029","0.00415","204.10539"
"50.30000","0.83635","593.45801","0.76978","-0.25869","0.00416","204.51408"
"50.40000","0.83839","595.01691","0.77175","-0.25672","0.00417","205.05130"
"50.50000","0.83973","595.95020","0.77305","-0.25542","0.00418","205.37292"
"50.60000","0.84127","597.11456","0.77453","-0.25394","0.00419","205.77419"
"50.70000","0.84336","598.63458","0.77655","-0.25192","0.00420","206.29800"
"50.80000","0.84494","599.81921","0.77808","-0.25039","0.00421","206.70624"
"50.90000","0.84633","600.90143","0.77942","-0.24905","0.00421","207.07919"
"51.00000","0.84806","602.20898","0.78110","-0.24738","0.00422","207.52979"
"51.10000","0.85006","603.71820","0.78303","-0.24545","0.00423","208.04988"
"51.20000","0.85138","604.61932","0.78431","-0.24416","0.00424","208.36043"
"51.30000","0.85291","605.76959","0.78579","-0.24268","0.00425","208.75682"
"51.40000","0.85511","607.46490","0.78791","-0.24056","0.00426","209.34105"
"51.50000","0.85657","608.43243","0.78932","-0.23915","0.00427","209.67448"
"51.60000","0.85800","609.48578","0.79071","-0.23776","0.00427","210.03748"
"51.70000","0.85981","610.87732","0.79246","-0.23602","0.00428","210.51701"
"51.80000","0.86163","612.21478","0.79421","-0.23426","0.00429","210.97794"
"51.90000","0.86302","613.20203","0.79556","-0.23291","0.00430","211.31815"
"52.00000","0.86458","614.37085","0.79707","-0.23140","0.00431","211.72095"
"52.10000","0.86687","616.19556","0.79927","-0.22920","0.00432","212.34976"
"52.20000","0.86825","617.14362","0.80061","-0.22786","0.00433","212.67648"
"52.30000","0.86963","618.01147","0.80195","-0.22652","0.00433","212.97556"
